Repository: xts09/taiyi-pom-site

# Taiyi Polymer Product Site

Next.js product, application, resource, and technical-data site for Taiyi Nano.

## Common Commands

```bash
npm run dev
npm run catalog:generate
npm run check
npm run prepublish:check
```

- Product content: `content/catalog/products/`
- Generated catalog: `src/generated/catalog.json` (do not edit)
- Product, brand, copy, and route intent: `PRODUCT.md`
- Canonical visual and layout system: `DESIGN.md`
- Shared component ownership and variants: `COMPONENTS.md`
- Runtime design tokens: `tokens.css`
- Maintenance guide: `docs/maintenance.md`
- Launch checklist: `docs/launch-checklist.md`
- Visual review quick reference: `docs/site-visual-rules.md`

`npm run prepublish:check` regenerates the catalog, validates data, runs lint,
type checking and tests, and then creates a production build.

# Catalog Content

Product content belongs under `products/<source>/`, one JSON file per grade.
Do not edit files under `src/generated/`; run `npm run catalog:generate` instead.

TDS PDFs use this path and filename pattern:

`public/documents/tds/<polymer>/taiyi-<grade>-tds-en-r<revision>.pdf`

Grade pages are indexable by default. Set `seo.indexable` to `false` only for a
real grade record that should remain available to users but stay out of search
results and the sitemap. Aliases redirect permanently to the canonical `slug`.

File: content/catalog/products/engineering/eab230-pa66-glass-bead-filled.json
{
  "schemaVersion": 1,
  "kind": "engineering-tds",
  "id": "engineering-tds:eab230-pa66-glass-bead-filled",
  "sortOrder": 33,
  "slug": "eab230-pa66-glass-bead-filled",
  "polymer": "PA66",
  "grade": "EAB230",
  "family": "PA66",
  "category": "Glass Bead Filled",
  "description": "30% glass bead filled PA66 compound for stiffness, dimensional stability and industrial injection molded parts.",
  "applications": "Precision molded components requiring dimensional stability and lower anisotropy.",
  "filler": "30",
  "density": "0.94",
  "waterAbsorption": "0.7",
  "moldShrinkage": "1.0~1.2",
  "meltingPoint": "260",
  "hdt045": "",
  "hdt": "",
  "flammability": "HB",
  "tensileModulus": "",
  "tensile": "85",
  "elongationAtBreak": "5",
  "flexuralStrength": "145",
  "flexuralModulus": "4350",
  "impact": "",
  "rockwellHardness": "120",
  "volumeResistivity": "1015",
  "permittivity": "3.8",
  "properties": [
    {
      "group": "Physical properties",
      "label": "Filler contents",
      "value": "30",
      "unit": "%",
      "method": "ISO 1172"
    },
    {
      "group": "Physical properties",
      "label": "Specific gravity",
      "value": "0.94",
      "unit": "",
      "method": "ISO 1183"
    },
    {
      "group": "Physical properties",
      "label": "Water absorption(23 °C, 50 %RH)",
      "value": "0.7",
      "unit": "%",
      "method": "ISO 62"
    },
    {
      "group": "Physical properties",
      "label": "Mold shrinkage(Flow direction, Φ = 100 mm, t = 3 mm)",
      "value": "1.0~1.2",
      "unit": "%",
      "method": "TAIYI Standard"
    },
    {
      "group": "Thermal properties",
      "label": "Melting point (10 °C/min)",
      "value": "260",
      "unit": "degC",
      "method": "ISO 11357"
    },
    {
      "group": "Thermal properties",
      "label": "Flammability (t = 0.8 mm)",
      "value": "HB",
      "unit": "Class",
      "method": "UL 94"
    },
    {
      "group": "Mechanical properties",
      "label": "Tensile stress",
      "value": "85",
      "unit": "MPa",
      "method": "ISO 527"
    },
    {
      "group": "Mechanical properties",
      "label": "Elongation at break",
      "value": "5",
      "unit": "%",
      "method": "ISO 527"
    },
    {
      "group": "Mechanical properties",
      "label": "Flexural strength",
      "value": "145",
      "unit": "MPa",
      "method": "ISO 178"
    },
    {
      "group": "Mechanical properties",
      "label": "Flexural modulus",
      "value": "4350",
      "unit": "MPa",
      "method": "ISO 178"
    },
    {
      "group": "Mechanical properties",
      "label": "Rockwell Hardness(R-Scale)",
      "value": "120",
      "unit": "",
      "method": "ISO 2039-2"
    },
    {
      "group": "Electrical properties",
      "label": "Volume resistivity",
      "value": "1015",
      "unit": "ohm.cm",
      "method": "IEC 60093"
    },
    {
      "group": "Electrical properties",
      "label": "Permittivity (1 MHz)",
      "value": "3.8",
      "unit": "",
      "method": "IEC 60250"
    }
  ],
  "tds": {
    "status": "data-only"
  }
}

File: content/catalog/products/engineering/eab250-pa66-glass-bead-filled.json
{
  "schemaVersion": 1,
  "kind": "engineering-tds",
  "id": "engineering-tds:eab250-pa66-glass-bead-filled",
  "sortOrder": 34,
  "slug": "eab250-pa66-glass-bead-filled",
  "polymer": "PA66",
  "grade": "EAB250",
  "family": "PA66",
  "category": "Glass Bead Filled",
  "description": "50% glass bead filled PA66 compound for stiffness, dimensional stability and industrial injection molded parts.",
  "applications": "Precision molded components requiring dimensional stability and lower anisotropy.",
  "filler": "50",
  "density": "1.56",
  "waterAbsorption": "0.3~0.7",
  "moldShrinkage": "",
  "meltingPoint": "260",
  "hdt045": "200",
  "hdt": "110",
  "flammability": "HB",
  "tensileModulus": "5200",
  "tensile": "80",
  "elongationAtBreak": "6.5",
  "flexuralStrength": "140",
  "flexuralModulus": "6000",
  "impact": "4",
  "rockwellHardness": "117",
  "volumeResistivity": "1015",
  "permittivity": "4",
  "properties": [
    {
      "group": "Physical properties",
      "label": "Filler contents",
      "value": "50",
      "unit": "%",
      "method": "ISO 1172"
    },
    {
      "group": "Physical properties",
      "label": "Specific gravity",
      "value": "1.56",
      "unit": "",
      "method": "ISO 1183"
    },
    {
      "group": "Physical properties",
      "label": "Water absorption(23 °C, 50 %RH)",
      "value": "0.3~0.7",
      "unit": "%",
      "method": "ISO 62"
    },
    {
      "group": "Thermal properties",
      "label": "Melting point (10 °C/min)",
      "value": "260",
      "unit": "degC",
      "method": "ISO 11357"
    },
    {
      "group": "Thermal properties",
      "label": "Heat deflection temperature (0.45 MPa)",
      "value": "200",
      "unit": "degC",
      "method": "ISO 75"
    },
    {
      "group": "Thermal properties",
      "label": "Heat deflection temperature (1.8 MPa)",
      "value": "110",
      "unit": "degC",
      "method": "ISO 75"
    },
    {
      "group": "Thermal properties",
      "label": "Flammability (t = 0.8 mm)",
      "value": "HB",
      "unit": "Class",
      "method": "UL 94"
    },
    {
      "group": "Mechanical properties",
      "label": "Tensile modulus",
      "value": "5200",
      "unit": "MPa",
      "method": "ISO 527"
    },
    {
      "group": "Mechanical properties",
      "label": "Tensile stress",
      "value": "80",
      "unit": "MPa",
      "method": "ISO 527"
    },
    {
      "group": "Mechanical properties",
      "label": "Elongation at break",
      "value": "6.5",
      "unit": "%",
      "method": "ISO 527"
    },
    {
      "group": "Mechanical properties",
      "label": "Flexural strength",
      "value": "140",
      "unit": "MPa",
      "method": "ISO 178"
    },
    {
      "group": "Mechanical properties",
      "label": "Flexural modulus",
      "value": "6000",
      "unit": "MPa",
      "method": "ISO 178"
    },
    {
      "group": "Mechanical properties",
      "label": "Charpy impact strength(Notched) @ 23 °C",
      "value": "4",
      "unit": "kJ/m2",
      "method": "ISO 179/1eA"
    },
    {
      "group": "Mechanical properties",
      "label": "Rockwell Hardness(R-Scale)",
      "value": "117",
      "unit": "",
      "method": "ISO 2039-2"
    },
    {
      "group": "Electrical properties",
      "label": "Volume resistivity",
      "value": "1015",
      "unit": "ohm.cm",
      "method": "IEC 60093"
    },
    {
      "group": "Electrical properties",
      "label": "Permittivity (1 MHz)",
      "value": "4",
      "unit": "",
      "method": "IEC 60250"
    }
  ],
  "tds": {
    "status": "data-only"
  }
}

File: content/catalog/products/engineering/eac115c-pa6-carbon-fiber-reinforced.json
{
  "schemaVersion": 1,
  "kind": "engineering-tds",
  "id": "engineering-tds:eac115c-pa6-carbon-fiber-reinforced",
  "sortOrder": 22,
  "slug": "eac115c-pa6-carbon-fiber-reinforced",
  "polymer": "PA6",
  "grade": "EAC115C",
  "family": "PA6",
  "category": "Carbon Fiber Reinforced",
  "description": "15% carbon fiber reinforced PA6 compound for stiffness, dimensional stability and industrial injection molded parts.",
  "applications": "Automotive parts, electrical & electronics, industrial housings, brackets and precision molded components.",
  "filler": "15",
  "density": "1.13",
  "waterAbsorption": "1.3~1.7",
  "moldShrinkage": "",
  "meltingPoint": "220",
  "hdt045": "220",
  "hdt": "205",
  "flammability": "HB",
  "tensileModulus": "10600",
  "tensile": "165",
  "elongationAtBreak": "3.8",
  "flexuralStrength": "235",
  "flexuralModulus": "9400",
  "impact": "12",
  "rockwellHardness": "120",
  "volumeResistivity": "",
  "permittivity": "",
  "properties": [
    {
      "group": "Physical properties",
      "label": "Filler contents",
      "value": "15",
      "unit": "%",
      "method": "ISO 1172"
    },
    {
      "group": "Physical properties",
      "label": "Specific gravity",
      "value": "1.13",
      "unit": "",
      "method": "ISO 1183"
    },
    {
      "group": "Physical properties",
      "label": "Water absorption(23 °C, 50 %RH)",
      "value": "1.3~1.7",
      "unit": "%",
      "method": "ISO 62"
    },
    {
      "group": "Thermal properties",
      "label": "Melting point (10 °C/min)",
      "value": "220",
      "unit": "degC",
      "method": "ISO 11357"
    },
    {
      "group": "Thermal properties",
      "label": "Heat deflection temperature (0.45 MPa)",
      "value": "220",
      "unit": "degC",
      "method": "ISO 75"
    },
    {
      "group": "Thermal properties",
      "label": "Heat deflection temperature (1.8 MPa)",
      "value": "205",
      "unit": "degC",
      "method": "ISO 75"
    },
    {
      "group": "Thermal properties",
      "label": "Flammability (t = 0.8 mm)",
      "value": "HB",
      "unit": "Class",
      "method": "UL 94"
    },
    {
      "group": "Mechanical properties",
      "label": "Tensile modulus",
      "value": "10600",
      "unit": "MPa",
      "method": "ISO 527"
    },
    {
      "group": "Mechanical properties",
      "label": "Tensile stress",
      "value": "165",
      "unit": "MPa",
      "method": "ISO 527"
    },
    {
      "group": "Mechanical properties",
      "label": "Elongation at break",
      "value": "3.8",
      "unit": "%",
      "method": "ISO 527"
    },
    {
      "group": "Mechanical properties",
      "label": "Flexural strength",
      "value": "235",
      "unit": "MPa",
      "method": "ISO 178"
    },
    {
      "group": "Mechanical properties",
      "label": "Flexural modulus",
      "value": "9400",
      "unit": "MPa",
      "method": "ISO 178"
    },
    {
      "group": "Mechanical properties",
      "label": "Charpy impact strength(Notched) @ 23 °C",
      "value": "12",
      "unit": "kJ/m2",
      "method": "ISO 179/1eA"
    },
    {
      "group": "Mechanical properties",
      "label": "Rockwell Hardness(R-Scale)",
      "value": "120",
      "unit": "",
      "method": "ISO 2039-2"
    }
  ],
  "tds": {
    "status": "data-only"
  }
}

File: content/catalog/products/engineering/eac220c-pa66-carbon-fiber-reinforced.json
{
  "schemaVersion": 1,
  "kind": "engineering-tds",
  "id": "engineering-tds:eac220c-pa66-carbon-fiber-reinforced",
  "sortOrder": 57,
  "slug": "eac220c-pa66-carbon-fiber-reinforced",
  "polymer": "PA66",
  "grade": "EAC220C",
  "family": "PA66",
  "category": "Carbon Fiber Reinforced",
  "description": "20% carbon fiber reinforced PA66 compound for stiffness, dimensional stability and industrial injection molded parts.",
  "applications": "Automotive parts, electrical & electronics, industrial housings, brackets and precision molded components.",
  "filler": "20",
  "density": "1.23",
  "waterAbsorption": "0.8~1.2",
  "moldShrinkage": "",
  "meltingPoint": "260",
  "hdt045": "260",
  "hdt": "255",
  "flammability": "HB",
  "tensileModulus": "16000",
  "tensile": "240",
  "elongationAtBreak": "2.2",
  "flexuralStrength": "335",
  "flexuralModulus": "14700",
  "impact": "8",
  "rockwellHardness": "120",
  "volumeResistivity": "103",
  "permittivity": "3.6",
  "properties": [
    {
      "group": "Physical properties",
      "label": "Filler contents",
      "value": "20",
      "unit": "%",
      "method": "ISO 1172"
    },
    {
      "group": "Physical properties",
      "label": "Specific gravity",
      "value": "1.23",
      "unit": "",
      "method": "ISO 1183"
    },
    {
      "group": "Physical properties",
      "label": "Water absorption(23 °C, 50 %RH)",
      "value": "0.8~1.2",
      "unit": "%",
      "method": "ISO 62"
    },
    {
      "group": "Thermal properties",
      "label": "Melting point (10 °C/min)",
      "value": "260",
      "unit": "degC",
      "method": "ISO 11357"
    },
    {
      "group": "Thermal properties",
      "label": "Heat deflection temperature (0.45 MPa)",
      "value": "260",
      "unit": "degC",
      "method": "ISO 75"
    },
    {
      "group": "Thermal properties",
      "label": "Heat deflection temperature (1.8 MPa)",
      "value": "255",
      "unit": "degC",
      "method": "ISO 75"
    },
    {
      "group": "Thermal properties",
      "label": "Flammability (t = 0.8 mm)",
      "value": "HB",
      "unit": "Class",
      "method": "UL 94"
    },
    {
      "group": "Mechanical properties",
      "label": "Tensile modulus",
      "value": "16000",
      "unit": "MPa",
      "method": "ISO 527"
    },
    {
      "group": "Mechanical properties",
      "label": "Tensile stress",
      "value": "240",
      "unit": "MPa",
      "method": "ISO 527"
    },
    {
      "group": "Mechanical properties",
      "label": "Elongation at break",
      "value": "2.2",
      "unit": "%",
      "method": "ISO 527"
    },
    {
      "group": "Mechanical properties",
      "label": "Flexural strength",
      "value": "335",
      "unit": "MPa",
      "method": "ISO 178"
    },
    {
      "group": "Mechanical properties",
      "label": "Flexural modulus",
      "value": "14700",
      "unit": "MPa",
      "method": "ISO 178"
    },
    {
      "group": "Mechanical properties",
      "label": "Charpy impact strength(Notched) @ 23 °C",
      "value": "8",
      "unit": "kJ/m2",
      "method": "ISO 179/1eA"
    },
    {
      "group": "Mechanical properties",
      "label": "Rockwell Hardness(R-Scale)",
      "value": "120",
      "unit": "",
      "method": "ISO 2039-2"
    },
    {
      "group": "Electrical properties",
      "label": "Volume resistivity",
      "value": "103",
      "unit": "ohm.cm",
      "method": "IEC 60093"
    },
    {
      "group": "Electrical properties",
      "label": "Permittivity (1 MHz)",
      "value": "3.6",
      "unit": "",
      "method": "IEC 60250"
    }
  ],
  "tds": {
    "status": "data-only"
  }
}

File: content/catalog/products/engineering/eag108u-pa6-glass-fiber-reinforced.json
{
  "schemaVersion": 1,
  "kind": "engineering-tds",
  "id": "engineering-tds:eag108u-pa6-glass-fiber-reinforced",
  "sortOrder": 0,
  "slug": "eag108u-pa6-glass-fiber-reinforced",
  "polymer": "PA6",
  "grade": "EAG108U",
  "family": "PA6",
  "category": "Glass Fiber Reinforced",
  "description": "8% glass fiber reinforced PA6 compound for stiffness, dimensional stability and industrial injection molded parts.",
  "applications": "Automotive parts, electrical & electronics, industrial housings, brackets and precision molded components.",
  "filler": "8",
  "density": "1.15",
  "waterAbsorption": "1.45",
  "moldShrinkage": "0.6~0.7",
  "meltingPoint": "220",
  "hdt045": "205",
  "hdt": "190",
  "flammability": "HB",
  "tensileModulus": "",
  "tensile": "77",
  "elongationAtBreak": "4",
  "flexuralStrength": "110",
  "flexuralModulus": "3300",
  "impact": "7.5",
  "rockwellHardness": "112",
  "volumeResistivity": "1015",
  "permittivity": "3.8",
  "properties": [
    {
      "group": "Physical properties",
      "label": "Filler contents",
      "value": "8",
      "unit": "%",
      "method": "ISO 1172"
    },
    {
      "group": "Physical properties",
      "label": "Specific gravity",
      "value": "1.15",
      "unit": "",
      "method": "ISO 1183"
    },
    {
      "group": "Physical properties",
      "label": "Water absorption(23 °C, 50 %RH)",
      "value": "1.45",
      "unit": "%",
      "method": "ISO 62"
    },
    {
      "group": "Physical properties",
      "label": "Mold shrinkage(Flow direction, Φ = 100 mm, t = 3 mm)",
      "value": "0.6~0.7",
      "unit": "%",
      "method": "TAIYI Standard"
    },
    {
      "group": "Thermal properties",
      "label": "Melting point (10 °C/min)",
      "value": "220",
      "unit": "degC",
      "method": "ISO 11357"
    },
    {
      "group": "Thermal properties",
      "label": "Heat deflection temperature (0.45 MPa)",
      "value": "205",
      "unit": "degC",
      "method": "ISO 75"
    },
    {
      "group": "Thermal properties",
      "label": "Heat deflection temperature (1.8 MPa)",
      "value": "190",
      "unit": "degC",
      "method": "ISO 75"
    },
    {
      "group": "Thermal properties",
      "label": "Flammability (t = 0.8 mm)",
      "value": "HB",
      "unit": "Class",
      "method": "UL 94"
    },
    {
      "group": "Mechanical properties",
      "label": "Tensile stress",
      "value": "77",
      "unit": "MPa",
      "method": "ISO 527"
    },
    {
      "group": "Mechanical properties",
      "label": "Elongation at break",
      "value": "4",
      "unit": "%",
      "method": "ISO 527"
    },
    {
      "group": "Mechanical properties",
      "label": "Flexural strength",
      "value": "110",
      "unit": "MPa",
      "method": "ISO 178"
    },
    {
      "group": "Mechanical properties",
      "label": "Flexural modulus",
      "value": "3300",
      "unit": "MPa",
      "method": "ISO 178"
    },
    {
      "group": "Mechanical properties",
      "label": "Charpy impact strength(Notched) @ 23 °C",
      "value": "7.5",
      "unit": "kJ/m2",
      "method": "ISO 179/1eA"
    },
    {
      "group": "Mechanical properties",
      "label": "Rockwell Hardness(R-Scale)",
      "value": "112",
      "unit": "",
      "method": "ISO 2039-2"
    },
    {
      "group": "Electrical properties",
      "label": "Volume resistivity",
      "value": "1015",
      "unit": "ohm.cm",
      "method": "IEC 60093"
    },
    {
      "group": "Electrical properties",
      "label": "Permittivity (1 MHz)",
      "value": "3.8",
      "unit": "",
      "method": "IEC 60250"
    }
  ],
  "tds": {
    "status": "data-only"
  }
}

File: content/catalog/products/engineering/eag115-pa6-glass-fiber-reinforced.json
{
  "schemaVersion": 1,
  "kind": "engineering-tds",
  "id": "engineering-tds:eag115-pa6-glass-fiber-reinforced",
  "sortOrder": 1,
  "slug": "eag115-pa6-glass-fiber-reinforced",
  "polymer": "PA6",
  "grade": "EAG115",
  "family": "PA6",
  "category": "Glass Fiber Reinforced",
  "description": "EAG115: 15% glass fiber reinforced PA6 compound for stiffness, dimensional stability and industrial injection molded parts.",
  "applications": "Automotive parts, electrical & electronics, industrial housings, brackets and precision molded components.",
  "filler": "15",
  "density": "1.23",
  "waterAbsorption": "1.3~1.7",
  "moldShrinkage": "",
  "meltingPoint": "220",
  "hdt045": "220",
  "hdt": "205",
  "flammability": "HB",
  "tensileModulus": "6100",
  "tensile": "120",
  "elongationAtBreak": "3",
  "flexuralStrength": "190",
  "flexuralModulus": "5500",
  "impact": "7",
  "rockwellHardness": "120",
  "volumeResistivity": "1015",
  "permittivity": "3.8",
  "properties": [
    {
      "group": "Physical properties",
      "label": "Filler contents",
      "value": "15",
      "unit": "%",
      "method": "ISO 1172"
    },
    {
      "group": "Physical properties",
      "label": "Specific gravity",
      "value": "1.23",
      "unit": "",
      "method": "ISO 1183"
    },
    {
      "group": "Physical properties",
      "label": "Water absorption(23 °C, 50 %RH)",
      "value": "1.3~1.7",
      "unit": "%",
      "method": "ISO 62"
    },
    {
      "group": "Thermal properties",
      "label": "Melting point (10 °C/min)",
      "value": "220",
      "unit": "degC",
      "method": "ISO 11357"
    },
    {
      "group": "Thermal properties",
      "label": "Heat deflection temperature (0.45 MPa)",
      "value": "220",
      "unit": "degC",
      "method": "ISO 75"
    },
    {
      "group": "Thermal properties",
      "label": "Heat deflection temperature (1.8 MPa)",
      "value": "205",
      "unit": "degC",
      "method": "ISO 75"
    },
    {
      "group": "Thermal properties",
      "label": "Flammability (t = 0.8 mm)",
      "value": "HB",
      "unit": "Class",
      "method": "UL 94"
    },
    {
      "group": "Mechanical properties",
      "label": "Tensile modulus",
      "value": "6100",
      "unit": "MPa",
      "method": "ISO 527"
    },
    {
      "group": "Mechanical properties",
      "label": "Tensile stress",
      "value": "120",
      "unit": "MPa",
      "method": "ISO 527"
    },
    {
      "group": "Mechanical properties",
      "label": "Elongation at break",
      "value": "3",
      "unit": "%",
      "method": "ISO 527"
    },
    {
      "group": "Mechanical properties",
      "label": "Flexural strength",
      "value": "190",
      "unit": "MPa",
      "method": "ISO 178"
    },
    {
      "group": "Mechanical properties",
      "label": "Flexural modulus",
      "value": "5500",
      "unit": "MPa",
      "method": "ISO 178"
    },
    {
      "group": "Mechanical properties",
      "label": "Charpy impact strength(Notched) @ 23 °C",
      "value": "7",
      "unit": "kJ/m2",
      "method": "ISO 179/1eA"
    },
    {
      "group": "Mechanical properties",
      "label": "Rockwell Hardness(R-Scale)",
      "value": "120",
      "unit": "",
      "method": "ISO 2039-2"
    },
    {
      "group": "Electrical properties",
      "label": "Volume resistivity",
      "value": "1015",
      "unit": "ohm.cm",
      "method": "IEC 60093"
    },
    {
      "group": "Electrical properties",
      "label": "Permittivity (1 MHz)",
      "value": "3.8",
      "unit": "",
      "method": "IEC 60250"
    }
  ],
  "tds": {
    "status": "data-only"
  }
}

File: content/catalog/products/engineering/eag115h-pa6-glass-fiber-reinforced.json
{
  "schemaVersion": 1,
  "kind": "engineering-tds",
  "id": "engineering-tds:eag115h-pa6-glass-fiber-reinforced",
  "sortOrder": 2,
  "slug": "eag115h-pa6-glass-fiber-reinforced",
  "polymer": "PA6",
  "grade": "EAG115H",
  "family": "PA6",
  "category": "Glass Fiber Reinforced",
  "description": "EAG115H: 15% glass fiber reinforced PA6 compound for stiffness, dimensional stability and industrial injection molded parts.",
  "applications": "Precision housings, load-bearing brackets and molded supports where the published flexural-modulus and notched-impact balance is relevant to screening.",
  "screening": {
    "positioning": "EAG115H is a 15% glass-fiber-reinforced PA6 grade with 120 MPa tensile stress, 5900 MPa flexural modulus, 8.5 kJ/m2 notched impact and 200 °C HDT at 1.8 MPa.",
    "comparison": "Compared with EAG115, the published data show higher flexural modulus and notched impact, with lower flexural strength and HDT. EAG115U publishes still higher notched impact but lower tensile and flexural-modulus values.",
    "validation": "The H suffix is not interpreted as a performance claim on this page. Confirm the current TDS, moisture condition, aging requirement and part-level test plan before selecting this grade.",
    "relatedGradeSlugs": [
      "eag115-pa6-glass-fiber-reinforced",
      "eag115u-pa6-glass-fiber-reinforced",
      "eag120u-pa6-glass-fiber-reinforced"
    ]
  },
  "filler": "15",
  "density": "1.25",
  "waterAbsorption": "1.3~1.7",
  "moldShrinkage": "",
  "meltingPoint": "220",
  "hdt045": "220",
  "hdt": "200",
  "flammability": "HB",
  "tensileModulus": "6300",
  "tensile": "120",
  "elongationAtBreak": "3",
  "flexuralStrength": "170",
  "flexuralModulus": "5900",
  "impact": "8.5",
  "rockwellHardness": "120",
  "volumeResistivity": "1015",
  "permittivity": "3.8",
  "properties": [
    {
      "group": "Physical properties",
      "label": "Filler contents",
      "value": "15",
      "unit": "%",
      "method": "ISO 1172"
    },
    {
      "group": "Physical properties",
      "label": "Specific gravity",
      "value": "1.25",
      "unit": "",
      "method": "ISO 1183"
    },
    {
      "group": "Physical properties",
      "label": "Water absorption(23 °C, 50 %RH)",
      "value": "1.3~1.7",
      "unit": "%",
      "method": "ISO 62"
    },
    {
      "group": "Thermal properties",
      "label": "Melting point (10 °C/min)",
      "value": "220",
      "unit": "degC",
      "method": "ISO 11357"
    },
    {
      "group": "Thermal properties",
      "label": "Heat deflection temperature (0.45 MPa)",
      "value": "220",
      "unit": "degC",
      "method": "ISO 75"
    },
    {
      "group": "Thermal properties",
      "label": "Heat deflection temperature (1.8 MPa)",
      "value": "200",
      "unit": "degC",
      "method": "ISO 75"
    },
    {
      "group": "Thermal properties",
      "label": "Flammability (t = 0.8 mm)",
      "value": "HB",
      "unit": "Class",
      "method": "UL 94"
    },
    {
      "group": "Mechanical properties",
      "label": "Tensile modulus",
      "value": "6300",
      "unit": "MPa",
      "method": "ISO 527"
    },
    {
      "group": "Mechanical properties",
      "label": "Tensile stress",
      "value": "120",
      "unit": "MPa",
      "method": "ISO 527"
    },
    {
      "group": "Mechanical properties",
      "label": "Elongation at break",
      "value": "3",
      "unit": "%",
      "method": "ISO 527"
    },
    {
      "group": "Mechanical properties",
      "label": "Flexural strength",
      "value": "170",
      "unit": "MPa",
      "method": "ISO 178"
    },
    {
      "group": "Mechanical properties",
      "label": "Flexural modulus",
      "value": "5900",
      "unit": "MPa",
      "method": "ISO 178"
    },
    {
      "group": "Mechanical properties",
      "label": "Charpy impact strength(Notched) @ 23 °C",
      "value": "8.5",
      "unit": "kJ/m2",
      "method": "ISO 179/1eA"
    },
    {
      "group": "Mechanical properties",
      "label": "Rockwell Hardness(R-Scale)",
      "value": "120",
      "unit": "",
      "method": "ISO 2039-2"
    },
    {
      "group": "Electrical properties",
      "label": "Volume resistivity",
      "value": "1015",
      "unit": "ohm.cm",
      "method": "IEC 60093"
    },
    {
      "group": "Electrical properties",
      "label": "Permittivity (1 MHz)",
      "value": "3.8",
      "unit": "",
      "method": "IEC 60250"
    }
  ],
  "tds": {
    "status": "data-only"
  }
}

File: content/catalog/products/engineering/eag115u-pa6-glass-fiber-reinforced.json
{
  "schemaVersion": 1,
  "kind": "engineering-tds",
  "id": "engineering-tds:eag115u-pa6-glass-fiber-reinforced",
  "sortOrder": 3,
  "slug": "eag115u-pa6-glass-fiber-reinforced",
  "polymer": "PA6",
  "grade": "EAG115U",
  "family": "PA6",
  "category": "Glass Fiber Reinforced",
  "description": "15% glass fiber reinforced PA6 compound for stiffness, dimensional stability and industrial injection molded parts.",
  "applications": "Automotive parts, electrical & electronics, industrial housings, brackets and precision molded components.",
  "filler": "15",
  "density": "1.21",
  "waterAbsorption": "1.3~1.7",
  "moldShrinkage": "",
  "meltingPoint": "220",
  "hdt045": "215",
  "hdt": "195",
  "flammability": "HB",
  "tensileModulus": "5100",
  "tensile": "110",
  "elongationAtBreak": "3.4",
  "flexuralStrength": "160",
  "flexuralModulus": "4950",
  "impact": "9.5",
  "rockwellHardness": "120",
  "volumeResistivity": "",
  "permittivity": "3.8",
  "properties": [
    {
      "group": "Physical properties",
      "label": "Filler contents",
      "value": "15",
      "unit": "%",
      "method": "ISO 1172"
    },
    {
      "group": "Physical properties",
      "label": "Specific gravity",
      "value": "1.21",
      "unit": "",
      "method": "ISO 1183"
    },
    {
      "group": "Physical properties",
      "label": "Water absorption(23 °C, 50 %RH)",
      "value": "1.3~1.7",
      "unit": "%",
      "method": "ISO 62"
    },
    {
      "group": "Thermal properties",
      "label": "Melting point (10 °C/min)",
      "value": "220",
      "unit": "degC",
      "method": "ISO 11357"
    },
    {
      "group": "Thermal properties",
      "label": "Heat deflection temperature (0.45 MPa)",
      "value": "215",
      "unit": "degC",
      "method": "ISO 75"
    },
    {
      "group": "Thermal properties",
      "label": "Heat deflection temperature (1.8 MPa)",
      "value": "195",
      "unit": "degC",
      "method": "ISO 75"
    },
    {
      "group": "Thermal properties",
      "label": "Flammability (t = 0.8 mm)",
      "value": "HB",
      "unit": "Class",
      "method": "UL 94"
    },
    {
      "group": "Mechanical properties",
      "label": "Tensile modulus",
      "value": "5100",
      "unit": "MPa",
      "method": "ISO 527"
    },
    {
      "group": "Mechanical properties",
      "label": "Tensile stress",
      "value": "110",
      "unit": "MPa",
      "method": "ISO 527"
    },
    {
      "group": "Mechanical properties",
      "label": "Elongation at break",
      "value": "3.4",
      "unit": "%",
      "method": "ISO 527"
    },
    {
      "group": "Mechanical properties",
      "label": "Flexural strength",
      "value": "160",
      "unit": "MPa",
      "method": "ISO 178"
    },
    {
      "group": "Mechanical properties",
      "label": "Flexural modulus",
      "value": "4950",
      "unit": "MPa",
      "method": "ISO 178"
    },
    {
      "group": "Mechanical properties",
      "label": "Charpy impact strength(Notched) @ 23 °C",
      "value": "9.5",
      "unit": "kJ/m2",
      "method": "ISO 179/1eA"
    },
    {
      "group": "Mechanical properties",
      "label": "Rockwell Hardness(R-Scale)",
      "value": "120",
      "unit": "",
      "method": "ISO 2039-2"
    },
    {
      "group": "Electrical properties",
      "label": "Permittivity (1 MHz)",
      "value": "3.8",
      "unit": "",
      "method": "IEC 60250"
    }
  ],
  "tds": {
    "status": "data-only"
  }
}

File: content/catalog/products/engineering/eag120-pa6-glass-fiber-reinforced.json
{
  "schemaVersion": 1,
  "kind": "engineering-tds",
  "id": "engineering-tds:eag120-pa6-glass-fiber-reinforced",
  "sortOrder": 4,
  "slug": "eag120-pa6-glass-fiber-reinforced",
  "polymer": "PA6",
  "grade": "EAG120",
  "family": "PA6",
  "category": "Glass Fiber Reinforced",
  "description": "EAG120: 20% glass fiber reinforced PA6 compound for stiffness, dimensional stability and industrial injection molded parts.",
  "applications": "Automotive parts, electrical & electronics, industrial housings, brackets and precision molded components.",
  "filler": "20",
  "density": "1.29",
  "waterAbsorption": "1.4",
  "moldShrinkage": "0.4~0.6",
  "meltingPoint": "220",
  "hdt045": "220",
  "hdt": "205",
  "flammability": "HB",
  "tensileModulus": "",
  "tensile": "125",
  "elongationAtBreak": "2",
  "flexuralStrength": "185",
  "flexuralModulus": "6500",
  "impact": "5.5",
  "rockwellHardness": "120",
  "volumeResistivity": "1015",
  "permittivity": "3.8",
  "properties": [
    {
      "group": "Physical properties",
      "label": "Filler contents",
      "value": "20",
      "unit": "%",
      "method": "ISO 1172"
    },
    {
      "group": "Physical properties",
      "label": "Specific gravity",
      "value": "1.29",
      "unit": "",
      "method": "ISO 1183"
    },
    {
      "group": "Physical properties",
      "label": "Water absorption(23 °C, 50 %RH)",
      "value": "1.4",
      "unit": "%",
      "method": "ISO 62"
    },
    {
      "group": "Physical properties",
      "label": "Mold shrinkage(Flow direction, Φ = 100 mm, t = 3 mm)",
      "value": "0.4~0.6",
      "unit": "%",
      "method": "TAIYI Standard"
    },
    {
      "group": "Thermal properties",
      "label": "Melting point (10 °C/min)",
      "value": "220",
      "unit": "degC",
      "method": "ISO 11357"
    },
    {
      "group": "Thermal properties",
      "label": "Heat deflection temperature (0.45 MPa)",
      "value": "220",
      "unit": "degC",
      "method": "ISO 75"
    },
    {
      "group": "Thermal properties",
      "label": "Heat deflection temperature (1.8 MPa)",
      "value": "205",
      "unit": "degC",
      "method": "ISO 75"
    },
    {
      "group": "Thermal properties",
      "label": "Flammability (t = 0.8 mm)",
      "value": "HB",
      "unit": "Class",
      "method": "UL 94"
    },
    {
      "group": "Mechanical properties",
      "label": "Tensile stress",
      "value": "125",
      "unit": "MPa",
      "method": "ISO 527"
    },
    {
      "group": "Mechanical properties",
      "label": "Elongation at break",
      "value": "2",
      "unit": "%",
      "method": "ISO 527"
    },
    {
      "group": "Mechanical properties",
      "label": "Flexural strength",
      "value": "185",
      "unit": "MPa",
      "method": "ISO 178"
    },
    {
      "group": "Mechanical properties",
      "label": "Flexural modulus",
      "value": "6500",
      "unit": "MPa",
      "method": "ISO 178"
    },
    {
      "group": "Mechanical properties",
      "label": "Charpy impact strength(Notched) @ 23 °C",
      "value": "5.5",
      "unit": "kJ/m2",
      "method": "ISO 179/1eA"
    },
    {
      "group": "Mechanical properties",
      "label": "Rockwell Hardness(R-Scale)",
      "value": "120",
      "unit": "",
      "method": "ISO 2039-2"
    },
    {
      "group": "Electrical properties",
      "label": "Volume resistivity",
      "value": "1015",
      "unit": "ohm.cm",
      "method": "IEC 60093"
    },
    {
      "group": "Electrical properties",
      "label": "Permittivity (1 MHz)",
      "value": "3.8",
      "unit": "",
      "method": "IEC 60250"
    }
  ],
  "tds": {
    "status": "data-only"
  }
}

File: content/catalog/products/engineering/eag120u-pa6-glass-fiber-reinforced.json
{
  "schemaVersion": 1,
  "kind": "engineering-tds",
  "id": "engineering-tds:eag120u-pa6-glass-fiber-reinforced",
  "sortOrder": 5,
  "slug": "eag120u-pa6-glass-fiber-reinforced",
  "polymer": "PA6",
  "grade": "EAG120U",
  "family": "PA6",
  "category": "Glass Fiber Reinforced",
  "description": "EAG120U: 20% glass fiber reinforced PA6 compound for stiffness, dimensional stability and industrial injection molded parts.",
  "applications": "Automotive parts, electrical & electronics, industrial housings, brackets and precision molded components.",
  "filler": "20",
  "density": "1.28",
  "waterAbsorption": "1.3~1.7",
  "moldShrinkage": "",
  "meltingPoint": "220",
  "hdt045": "220",
  "hdt": "210",
  "flammability": "HB",
  "tensileModulus": "6900",
  "tensile": "140",
  "elongationAtBreak": "3",
  "flexuralStrength": "205",
  "flexuralModulus": "6400",
  "impact": "8.5",
  "rockwellHardness": "120",
  "volumeResistivity": "1015",
  "permittivity": "3.8",
  "properties": [
    {
      "group": "Physical properties",
      "label": "Filler contents",
      "value": "20",
      "unit": "%",
      "method": "ISO 1172"
    },
    {
      "group": "Physical properties",
      "label": "Specific gravity",
      "value": "1.28",
      "unit": "",
      "method": "ISO 1183"
    },
    {
      "group": "Physical properties",
      "label": "Water absorption(23 °C, 50 %RH)",
      "value": "1.3~1.7",
      "unit": "%",
      "method": "ISO 62"
    },
    {
      "group": "Thermal properties",
      "label": "Melting point (10 °C/min)",
      "value": "220",
      "unit": "degC",
      "method": "ISO 11357"
    },
    {
      "group": "Thermal properties",
      "label": "Heat deflection temperature (0.45 MPa)",
      "value": "220",
      "unit": "degC",
      "method": "ISO 75"
    },
    {
      "group": "Thermal properties",
      "label": "Heat deflection temperature (1.8 MPa)",
      "value": "210",
      "unit": "degC",
      "method": "ISO 75"
    },
    {
      "group": "Thermal properties",
      "label": "Flammability (t = 0.8 mm)",
      "value": "HB",
      "unit": "Class",
      "method": "UL 94"
    },
    {
      "group": "Mechanical properties",
      "label": "Tensile modulus",
      "value": "6900",
      "unit": "MPa",
      "method": "ISO 527"
    },
    {
      "group": "Mechanical properties",
      "label": "Tensile stress",
      "value": "140",
      "unit": "MPa",
      "method": "ISO 527"
    },
    {
      "group": "Mechanical properties",
      "label": "Elongation at break",
      "value": "3",
      "unit": "%",
      "method": "ISO 527"
    },
    {
      "group": "Mechanical properties",
      "label": "Flexural strength",
      "value": "205",
      "unit": "MPa",
      "method": "ISO 178"
    },
    {
      "group": "Mechanical properties",
      "label": "Flexural modulus",
      "value": "6400",
      "unit": "MPa",
      "method": "ISO 178"
    },
    {
      "group": "Mechanical properties",
      "label": "Charpy impact strength(Notched) @ 23 °C",
      "value": "8.5",
      "unit": "kJ/m2",
      "method": "ISO 179/1eA"
    },
    {
      "group": "Mechanical properties",
      "label": "Rockwell Hardness(R-Scale)",
      "value": "120",
      "unit": "",
      "method": "ISO 2039-2"
    },
    {
      "group": "Electrical properties",
      "label": "Volume resistivity",
      "value": "1015",
      "unit": "ohm.cm",
      "method": "IEC 60093"
    },
    {
      "group": "Electrical properties",
      "label": "Permittivity (1 MHz)",
      "value": "3.8",
      "unit": "",
      "method": "IEC 60250"
    }
  ],
  "tds": {
    "status": "data-only"
  }
}

File: content/catalog/products/engineering/eag125f-pa6-flame-retardant.json
{
  "schemaVersion": 1,
  "kind": "engineering-tds",
  "id": "engineering-tds:eag125f-pa6-flame-retardant",
  "sortOrder": 31,
  "slug": "eag125f-pa6-flame-retardant",
  "polymer": "PA6",
  "grade": "EAG125F",
  "family": "PA6",
  "category": "Flame Retardant",
  "description": "25% flame-retardant PA6 compound for electrical and structural molded parts requiring flame rating review.",
  "applications": "Connectors, electrical housings, switches, bobbins, terminal blocks and other E&E components.",
  "filler": "25",
  "density": "1.52",
  "waterAbsorption": "1.1~1.5",
  "moldShrinkage": "",
  "meltingPoint": "220",
  "hdt045": "220",
  "hdt": "210",
  "flammability": "V-2",
  "tensileModulus": "9600",
  "tensile": "155",
  "elongationAtBreak": "2.9",
  "flexuralStrength": "230",
  "flexuralModulus": "8750",
  "impact": "7.5",
  "rockwellHardness": "120",
  "volumeResistivity": "1015",
  "permittivity": "3.8",
  "properties": [
    {
      "group": "Physical properties",
      "label": "Filler contents",
      "value": "25",
      "unit": "%",
      "method": "ISO 1172"
    },
    {
      "group": "Physical properties",
      "label": "Specific gravity",
      "value": "1.52",
      "unit": "",
      "method": "ISO 1183"
    },
    {
      "group": "Physical properties",
      "label": "Water absorption(23 °C, 50 %RH)",
      "value": "1.1~1.5",
      "unit": "%",
      "method": "ISO 62"
    },
    {
      "group": "Thermal properties",
      "label": "Melting point (10 °C/min)",
      "value": "220",
      "unit": "degC",
      "method": "ISO 11357"
    },
    {
      "group": "Thermal properties",
      "label": "Heat deflection temperature (0.45 MPa)",
      "value": "220",
      "unit": "degC",
      "method": "ISO 75"
    },
    {
      "group": "Thermal properties",
      "label": "Heat deflection temperature (1.8 MPa)",
      "value": "210",
      "unit": "degC",
      "method": "ISO 75"
    },
    {
      "group": "Thermal properties",
      "label": "Flammability (t = 0.8 mm)",
      "value": "V-2",
      "unit": "Class",
      "method": "UL 94"
    },
    {
      "group": "Mechanical properties",
      "label": "Tensile modulus",
      "value": "9600",
      "unit": "MPa",
      "method": "ISO 527"
    },
    {
      "group": "Mechanical properties",
      "label": "Tensile stress",
      "value": "155",
      "unit": "MPa",
      "method": "ISO 527"
    },
    {
      "group": "Mechanical properties",
      "label": "Elongation at break",
      "value": "2.9",
      "unit": "%",
      "method": "ISO 527"
    },
    {
      "group": "Mechanical properties",
      "label": "Flexural strength",
      "value": "230",
      "unit": "MPa",
      "method": "ISO 178"
    },
    {
      "group": "Mechanical properties",
      "label": "Flexural modulus",
      "value": "8750",
      "unit": "MPa",
      "method": "ISO 178"
    },
    {
      "group": "Mechanical properties",
      "label": "Charpy impact strength(Notched) @ 23 °C",
      "value": "7.5",
      "unit": "kJ/m2",
      "method": "ISO 179/1eA"
    },
    {
      "group": "Mechanical properties",
      "label": "Rockwell Hardness(R-Scale)",
      "value": "120",
      "unit": "",
      "method": "ISO 2039-2"
    },
    {
      "group": "Electrical properties",
      "label": "Volume resistivity",
      "value": "1015",
      "unit": "ohm.cm",
      "method": "IEC 60093"
    },
    {
      "group": "Electrical properties",
      "label": "Permittivity (1 MHz)",
      "value": "3.8",
      "unit": "",
      "method": "IEC 60250"
    }
  ],
  "tds": {
    "status": "data-only"
  }
}
