Repository: xts09/taiyi-pom-site

# Catalog Content

Product content belongs under `products/<source>/`, one JSON file per grade.
Do not edit files under `src/generated/`; run `npm run catalog:generate` instead.

TDS PDFs use this path and filename pattern:

`public/documents/tds/<polymer>/taiyi-<grade>-tds-en-r<revision>.pdf`

Grade pages are indexable by default. Set `seo.indexable` to `false` only for a
real grade record that should remain available to users but stay out of search
results and the sitemap. Aliases redirect permanently to the canonical `slug`.

File: content/catalog/products/engineering/eag125v0-pa6-v0-flame-retardant.json
{
  "schemaVersion": 1,
  "kind": "engineering-tds",
  "id": "engineering-tds:eag125v0-pa6-v0-flame-retardant",
  "sortOrder": 32,
  "slug": "eag125v0-pa6-v0-flame-retardant",
  "polymer": "PA6",
  "grade": "EAG125V0",
  "family": "PA6",
  "category": "V0 Flame Retardant",
  "description": "25% V-0 flame-retardant PA6 compound for electrical and structural molded parts requiring flame rating review.",
  "applications": "Connectors, electrical housings, switches, bobbins, terminal blocks and other E&E components requiring V-0 review.",
  "filler": "25",
  "density": "1.58",
  "waterAbsorption": "",
  "moldShrinkage": "",
  "meltingPoint": "220",
  "hdt045": "215",
  "hdt": "205",
  "flammability": "V-0",
  "tensileModulus": "MPa",
  "tensile": "135",
  "elongationAtBreak": "2",
  "flexuralStrength": "200",
  "flexuralModulus": "9000",
  "impact": "8",
  "rockwellHardness": "120",
  "volumeResistivity": "",
  "permittivity": "",
  "properties": [
    {
      "group": "Physical properties",
      "label": "Filler contents",
      "value": "25",
      "unit": "%",
      "method": "ISO 1172"
    },
    {
      "group": "Physical properties",
      "label": "Specific gravity",
      "value": "1.58",
      "unit": "",
      "method": "ISO 1183"
    },
    {
      "group": "Thermal properties",
      "label": "Melting point (10 °C/min)",
      "value": "220",
      "unit": "degC",
      "method": "ISO 11357"
    },
    {
      "group": "Thermal properties",
      "label": "Heat deflection temperature (0.45 MPa)",
      "value": "215",
      "unit": "degC",
      "method": "ISO 75"
    },
    {
      "group": "Thermal properties",
      "label": "Heat deflection temperature (1.8 MPa)",
      "value": "205",
      "unit": "degC",
      "method": "ISO 75"
    },
    {
      "group": "Thermal properties",
      "label": "Flammability (t = 0.8 mm)",
      "value": "V-0",
      "unit": "Class",
      "method": "UL 94"
    },
    {
      "group": "Mechanical properties",
      "label": "Tensile modulus",
      "value": "MPa",
      "unit": "MPa",
      "method": "ISO 527"
    },
    {
      "group": "Mechanical properties",
      "label": "Tensile stress",
      "value": "135",
      "unit": "MPa",
      "method": "ISO 527"
    },
    {
      "group": "Mechanical properties",
      "label": "Elongation at break",
      "value": "2",
      "unit": "%",
      "method": "ISO 527"
    },
    {
      "group": "Mechanical properties",
      "label": "Flexural strength",
      "value": "200",
      "unit": "MPa",
      "method": "ISO 178"
    },
    {
      "group": "Mechanical properties",
      "label": "Flexural modulus",
      "value": "9000",
      "unit": "MPa",
      "method": "ISO 178"
    },
    {
      "group": "Mechanical properties",
      "label": "Charpy impact strength(Notched) @ 23 °C",
      "value": "8",
      "unit": "kJ/m2",
      "method": "ISO 179/1eA"
    },
    {
      "group": "Mechanical properties",
      "label": "Rockwell Hardness(R-Scale)",
      "value": "120",
      "unit": "",
      "method": "ISO 2039-2"
    }
  ],
  "tds": {
    "status": "data-only"
  }
}

File: content/catalog/products/engineering/eag130-pa6-glass-fiber-reinforced.json
{
  "schemaVersion": 1,
  "kind": "engineering-tds",
  "id": "engineering-tds:eag130-pa6-glass-fiber-reinforced",
  "sortOrder": 6,
  "slug": "eag130-pa6-glass-fiber-reinforced",
  "polymer": "PA6",
  "grade": "EAG130",
  "family": "PA6",
  "category": "Glass Fiber Reinforced",
  "description": "EAG130: 30% glass fiber reinforced PA6 compound for stiffness, dimensional stability and industrial injection molded parts.",
  "applications": "Automotive parts, electrical & electronics, industrial housings, brackets and precision molded components.",
  "filler": "30",
  "density": "1.37",
  "waterAbsorption": "1.1~1.5",
  "moldShrinkage": "",
  "meltingPoint": "220",
  "hdt045": "220",
  "hdt": "210",
  "flammability": "HB",
  "tensileModulus": "9100",
  "tensile": "185",
  "elongationAtBreak": "3",
  "flexuralStrength": "265",
  "flexuralModulus": "8800",
  "impact": "13",
  "rockwellHardness": "120",
  "volumeResistivity": "1015",
  "permittivity": "3.8",
  "properties": [
    {
      "group": "Physical properties",
      "label": "Filler contents",
      "value": "30",
      "unit": "%",
      "method": "ISO 1172"
    },
    {
      "group": "Physical properties",
      "label": "Specific gravity",
      "value": "1.37",
      "unit": "",
      "method": "ISO 1183"
    },
    {
      "group": "Physical properties",
      "label": "Water absorption(23 °C, 50 %RH)",
      "value": "1.1~1.5",
      "unit": "%",
      "method": "ISO 62"
    },
    {
      "group": "Thermal properties",
      "label": "Melting point (10 °C/min)",
      "value": "220",
      "unit": "degC",
      "method": "ISO 11357"
    },
    {
      "group": "Thermal properties",
      "label": "Heat deflection temperature (0.45 MPa)",
      "value": "220",
      "unit": "degC",
      "method": "ISO 75"
    },
    {
      "group": "Thermal properties",
      "label": "Heat deflection temperature (1.8 MPa)",
      "value": "210",
      "unit": "degC",
      "method": "ISO 75"
    },
    {
      "group": "Thermal properties",
      "label": "Flammability (t = 0.8 mm)",
      "value": "HB",
      "unit": "Class",
      "method": "UL 94"
    },
    {
      "group": "Mechanical properties",
      "label": "Tensile modulus",
      "value": "9100",
      "unit": "MPa",
      "method": "ISO 527"
    },
    {
      "group": "Mechanical properties",
      "label": "Tensile stress",
      "value": "185",
      "unit": "MPa",
      "method": "ISO 527"
    },
    {
      "group": "Mechanical properties",
      "label": "Elongation at break",
      "value": "3",
      "unit": "%",
      "method": "ISO 527"
    },
    {
      "group": "Mechanical properties",
      "label": "Flexural strength",
      "value": "265",
      "unit": "MPa",
      "method": "ISO 178"
    },
    {
      "group": "Mechanical properties",
      "label": "Flexural modulus",
      "value": "8800",
      "unit": "MPa",
      "method": "ISO 178"
    },
    {
      "group": "Mechanical properties",
      "label": "Charpy impact strength(Notched) @ 23 °C",
      "value": "13",
      "unit": "kJ/m2",
      "method": "ISO 179/1eA"
    },
    {
      "group": "Mechanical properties",
      "label": "Rockwell Hardness(R-Scale)",
      "value": "120",
      "unit": "",
      "method": "ISO 2039-2"
    },
    {
      "group": "Electrical properties",
      "label": "Volume resistivity",
      "value": "1015",
      "unit": "ohm.cm",
      "method": "IEC 60093"
    },
    {
      "group": "Electrical properties",
      "label": "Permittivity (1 MHz)",
      "value": "3.8",
      "unit": "",
      "method": "IEC 60250"
    }
  ],
  "tds": {
    "status": "data-only"
  }
}

File: content/catalog/products/engineering/eag130a-pa6-glass-fiber-reinforced.json
{
  "schemaVersion": 1,
  "kind": "engineering-tds",
  "id": "engineering-tds:eag130a-pa6-glass-fiber-reinforced",
  "sortOrder": 7,
  "slug": "eag130a-pa6-glass-fiber-reinforced",
  "polymer": "PA6",
  "grade": "EAG130A",
  "family": "PA6",
  "category": "Glass Fiber Reinforced",
  "description": "30% glass fiber reinforced PA6 compound for stiffness, dimensional stability and industrial injection molded parts.",
  "applications": "Automotive parts, electrical & electronics, industrial housings, brackets and precision molded components.",
  "filler": "30",
  "density": "1.36",
  "waterAbsorption": "1.25",
  "moldShrinkage": "",
  "meltingPoint": "220",
  "hdt045": "220",
  "hdt": "210",
  "flammability": "HB",
  "tensileModulus": "",
  "tensile": "160",
  "elongationAtBreak": "3",
  "flexuralStrength": "230",
  "flexuralModulus": "8700",
  "impact": "7",
  "rockwellHardness": "122",
  "volumeResistivity": "1015",
  "permittivity": "3.8",
  "properties": [
    {
      "group": "Physical properties",
      "label": "Filler contents",
      "value": "30",
      "unit": "%",
      "method": "ISO 1172"
    },
    {
      "group": "Physical properties",
      "label": "Specific gravity",
      "value": "1.36",
      "unit": "",
      "method": "ISO 1183"
    },
    {
      "group": "Physical properties",
      "label": "Water absorption(23 °C, 50 %RH)",
      "value": "1.25",
      "unit": "%",
      "method": "ISO 62"
    },
    {
      "group": "Thermal properties",
      "label": "Melting point (10 °C/min)",
      "value": "220",
      "unit": "degC",
      "method": "ISO 11357"
    },
    {
      "group": "Thermal properties",
      "label": "Heat deflection temperature (0.45 MPa)",
      "value": "220",
      "unit": "degC",
      "method": "ISO 75"
    },
    {
      "group": "Thermal properties",
      "label": "Heat deflection temperature (1.8 MPa)",
      "value": "210",
      "unit": "degC",
      "method": "ISO 75"
    },
    {
      "group": "Thermal properties",
      "label": "Flammability (t = 0.8 mm)",
      "value": "HB",
      "unit": "Class",
      "method": "UL 94"
    },
    {
      "group": "Mechanical properties",
      "label": "Tensile stress",
      "value": "160",
      "unit": "MPa",
      "method": "ISO 527"
    },
    {
      "group": "Mechanical properties",
      "label": "Elongation at break",
      "value": "3",
      "unit": "%",
      "method": "ISO 527"
    },
    {
      "group": "Mechanical properties",
      "label": "Flexural strength",
      "value": "230",
      "unit": "MPa",
      "method": "ISO 178"
    },
    {
      "group": "Mechanical properties",
      "label": "Flexural modulus",
      "value": "8700",
      "unit": "MPa",
      "method": "ISO 178"
    },
    {
      "group": "Mechanical properties",
      "label": "Charpy impact strength(Notched) @ 23 °C",
      "value": "7",
      "unit": "kJ/m2",
      "method": "ISO 179/1eA"
    },
    {
      "group": "Mechanical properties",
      "label": "Rockwell Hardness(R-Scale)",
      "value": "122",
      "unit": "",
      "method": "ISO 2039-2"
    },
    {
      "group": "Electrical properties",
      "label": "Volume resistivity",
      "value": "1015",
      "unit": "ohm.cm",
      "method": "IEC 60093"
    },
    {
      "group": "Electrical properties",
      "label": "Permittivity (1 MHz)",
      "value": "3.8",
      "unit": "",
      "method": "IEC 60250"
    }
  ],
  "tds": {
    "status": "data-only"
  }
}

File: content/catalog/products/engineering/eag130h-pa6-glass-fiber-reinforced.json
{
  "schemaVersion": 1,
  "kind": "engineering-tds",
  "id": "engineering-tds:eag130h-pa6-glass-fiber-reinforced",
  "sortOrder": 8,
  "slug": "eag130h-pa6-glass-fiber-reinforced",
  "polymer": "PA6",
  "grade": "EAG130H",
  "family": "PA6",
  "category": "Glass Fiber Reinforced",
  "description": "30% glass fiber reinforced PA6 compound for stiffness, dimensional stability and industrial injection molded parts.",
  "applications": "Automotive parts, electrical & electronics, industrial housings, brackets and precision molded components.",
  "filler": "30",
  "density": "1.36",
  "waterAbsorption": "1.25",
  "moldShrinkage": "0.3~0.5",
  "meltingPoint": "220",
  "hdt045": "220",
  "hdt": "210",
  "flammability": "HB",
  "tensileModulus": "",
  "tensile": "165",
  "elongationAtBreak": "3",
  "flexuralStrength": "230",
  "flexuralModulus": "8200",
  "impact": "10.5",
  "rockwellHardness": "121",
  "volumeResistivity": "1015",
  "permittivity": "3.8",
  "properties": [
    {
      "group": "Physical properties",
      "label": "Filler contents",
      "value": "30",
      "unit": "%",
      "method": "ISO 1172"
    },
    {
      "group": "Physical properties",
      "label": "Specific gravity",
      "value": "1.36",
      "unit": "",
      "method": "ISO 1183"
    },
    {
      "group": "Physical properties",
      "label": "Water absorption(23 °C, 50 %RH)",
      "value": "1.25",
      "unit": "%",
      "method": "ISO 62"
    },
    {
      "group": "Physical properties",
      "label": "Mold shrinkage(Flow direction, Φ = 100 mm, t = 3 mm)",
      "value": "0.3~0.5",
      "unit": "%",
      "method": "TAIYI Standard"
    },
    {
      "group": "Thermal properties",
      "label": "Melting point (10 °C/min)",
      "value": "220",
      "unit": "degC",
      "method": "ISO 11357"
    },
    {
      "group": "Thermal properties",
      "label": "Heat deflection temperature (0.45 MPa)",
      "value": "220",
      "unit": "degC",
      "method": "ISO 75"
    },
    {
      "group": "Thermal properties",
      "label": "Heat deflection temperature (1.8 MPa)",
      "value": "210",
      "unit": "degC",
      "method": "ISO 75"
    },
    {
      "group": "Thermal properties",
      "label": "Flammability (t = 0.8 mm)",
      "value": "HB",
      "unit": "Class",
      "method": "UL 94"
    },
    {
      "group": "Mechanical properties",
      "label": "Tensile stress",
      "value": "165",
      "unit": "MPa",
      "method": "ISO 527"
    },
    {
      "group": "Mechanical properties",
      "label": "Elongation at break",
      "value": "3",
      "unit": "%",
      "method": "ISO 527"
    },
    {
      "group": "Mechanical properties",
      "label": "Flexural strength",
      "value": "230",
      "unit": "MPa",
      "method": "ISO 178"
    },
    {
      "group": "Mechanical properties",
      "label": "Flexural modulus",
      "value": "8200",
      "unit": "MPa",
      "method": "ISO 178"
    },
    {
      "group": "Mechanical properties",
      "label": "Charpy impact strength(Notched) @ 23 °C",
      "value": "10.5",
      "unit": "kJ/m2",
      "method": "ISO 179/1eA"
    },
    {
      "group": "Mechanical properties",
      "label": "Rockwell Hardness(R-Scale)",
      "value": "121",
      "unit": "",
      "method": "ISO 2039-2"
    },
    {
      "group": "Electrical properties",
      "label": "Volume resistivity",
      "value": "1015",
      "unit": "ohm.cm",
      "method": "IEC 60093"
    },
    {
      "group": "Electrical properties",
      "label": "Permittivity (1 MHz)",
      "value": "3.8",
      "unit": "",
      "method": "IEC 60250"
    }
  ],
  "tds": {
    "status": "data-only"
  }
}

File: content/catalog/products/engineering/eag130u-pa6-glass-fiber-reinforced.json
{
  "schemaVersion": 1,
  "kind": "engineering-tds",
  "id": "engineering-tds:eag130u-pa6-glass-fiber-reinforced",
  "sortOrder": 9,
  "slug": "eag130u-pa6-glass-fiber-reinforced",
  "polymer": "PA6",
  "grade": "EAG130U",
  "family": "PA6",
  "category": "Glass Fiber Reinforced",
  "description": "30% glass fiber reinforced PA6 compound for stiffness, dimensional stability and industrial injection molded parts.",
  "applications": "Automotive parts, electrical & electronics, industrial housings, brackets and precision molded components.",
  "filler": "30",
  "density": "1.37",
  "waterAbsorption": "1.25",
  "moldShrinkage": "0.3~0.5",
  "meltingPoint": "220",
  "hdt045": "220",
  "hdt": "210",
  "flammability": "HB",
  "tensileModulus": "",
  "tensile": "180",
  "elongationAtBreak": "3",
  "flexuralStrength": "260",
  "flexuralModulus": "9500",
  "impact": "11.5",
  "rockwellHardness": "120",
  "volumeResistivity": "1015",
  "permittivity": "3.8",
  "properties": [
    {
      "group": "Physical properties",
      "label": "Filler contents",
      "value": "30",
      "unit": "%",
      "method": "ISO 1172"
    },
    {
      "group": "Physical properties",
      "label": "Specific gravity",
      "value": "1.37",
      "unit": "",
      "method": "ISO 1183"
    },
    {
      "group": "Physical properties",
      "label": "Water absorption(23 °C, 50 %RH)",
      "value": "1.25",
      "unit": "%",
      "method": "ISO 62"
    },
    {
      "group": "Physical properties",
      "label": "Mold shrinkage(Flow direction, Φ = 100 mm, t = 3 mm)",
      "value": "0.3~0.5",
      "unit": "%",
      "method": "TAIYI Standard"
    },
    {
      "group": "Thermal properties",
      "label": "Melting point (10 °C/min)",
      "value": "220",
      "unit": "degC",
      "method": "ISO 11357"
    },
    {
      "group": "Thermal properties",
      "label": "Heat deflection temperature (0.45 MPa)",
      "value": "220",
      "unit": "degC",
      "method": "ISO 75"
    },
    {
      "group": "Thermal properties",
      "label": "Heat deflection temperature (1.8 MPa)",
      "value": "210",
      "unit": "degC",
      "method": "ISO 75"
    },
    {
      "group": "Thermal properties",
      "label": "Flammability (t = 0.8 mm)",
      "value": "HB",
      "unit": "Class",
      "method": "UL 94"
    },
    {
      "group": "Mechanical properties",
      "label": "Tensile stress",
      "value": "180",
      "unit": "MPa",
      "method": "ISO 527"
    },
    {
      "group": "Mechanical properties",
      "label": "Elongation at break",
      "value": "3",
      "unit": "%",
      "method": "ISO 527"
    },
    {
      "group": "Mechanical properties",
      "label": "Flexural strength",
      "value": "260",
      "unit": "MPa",
      "method": "ISO 178"
    },
    {
      "group": "Mechanical properties",
      "label": "Flexural modulus",
      "value": "9500",
      "unit": "MPa",
      "method": "ISO 178"
    },
    {
      "group": "Mechanical properties",
      "label": "Charpy impact strength(Notched) @ 23 °C",
      "value": "11.5",
      "unit": "kJ/m2",
      "method": "ISO 179/1eA"
    },
    {
      "group": "Mechanical properties",
      "label": "Rockwell Hardness(R-Scale)",
      "value": "120",
      "unit": "",
      "method": "ISO 2039-2"
    },
    {
      "group": "Electrical properties",
      "label": "Volume resistivity",
      "value": "1015",
      "unit": "ohm.cm",
      "method": "IEC 60093"
    },
    {
      "group": "Electrical properties",
      "label": "Permittivity (1 MHz)",
      "value": "3.8",
      "unit": "",
      "method": "IEC 60250"
    }
  ],
  "tds": {
    "status": "data-only"
  }
}

File: content/catalog/products/engineering/eag132h-pa6-glass-fiber-reinforced.json
{
  "schemaVersion": 1,
  "kind": "engineering-tds",
  "id": "engineering-tds:eag132h-pa6-glass-fiber-reinforced",
  "sortOrder": 10,
  "slug": "eag132h-pa6-glass-fiber-reinforced",
  "polymer": "PA6",
  "grade": "EAG132H",
  "family": "PA6",
  "category": "Glass Fiber Reinforced",
  "description": "32% glass fiber reinforced PA6 compound for stiffness, dimensional stability and industrial injection molded parts.",
  "applications": "Automotive parts, electrical & electronics, industrial housings, brackets and precision molded components.",
  "filler": "32",
  "density": "1.39",
  "waterAbsorption": "1.1~1.5",
  "moldShrinkage": "",
  "meltingPoint": "220",
  "hdt045": "220",
  "hdt": "210",
  "flammability": "HB",
  "tensileModulus": "9800",
  "tensile": "190",
  "elongationAtBreak": "4",
  "flexuralStrength": "290",
  "flexuralModulus": "9600",
  "impact": "15",
  "rockwellHardness": "120",
  "volumeResistivity": "1015",
  "permittivity": "3.8",
  "properties": [
    {
      "group": "Physical properties",
      "label": "Filler contents",
      "value": "32",
      "unit": "%",
      "method": "ISO 1172"
    },
    {
      "group": "Physical properties",
      "label": "Specific gravity",
      "value": "1.39",
      "unit": "",
      "method": "ISO 1183"
    },
    {
      "group": "Physical properties",
      "label": "Water absorption(23 °C, 50 %RH)",
      "value": "1.1~1.5",
      "unit": "%",
      "method": "ISO 62"
    },
    {
      "group": "Thermal properties",
      "label": "Melting point (10 °C/min)",
      "value": "220",
      "unit": "degC",
      "method": "ISO 11357"
    },
    {
      "group": "Thermal properties",
      "label": "Heat deflection temperature (0.45 MPa)",
      "value": "220",
      "unit": "degC",
      "method": "ISO 75"
    },
    {
      "group": "Thermal properties",
      "label": "Heat deflection temperature (1.8 MPa)",
      "value": "210",
      "unit": "degC",
      "method": "ISO 75"
    },
    {
      "group": "Thermal properties",
      "label": "Flammability (t = 0.8 mm)",
      "value": "HB",
      "unit": "Class",
      "method": "UL 94"
    },
    {
      "group": "Mechanical properties",
      "label": "Tensile modulus",
      "value": "9800",
      "unit": "MPa",
      "method": "ISO 527"
    },
    {
      "group": "Mechanical properties",
      "label": "Tensile stress",
      "value": "190",
      "unit": "MPa",
      "method": "ISO 527"
    },
    {
      "group": "Mechanical properties",
      "label": "Elongation at break",
      "value": "4",
      "unit": "%",
      "method": "ISO 527"
    },
    {
      "group": "Mechanical properties",
      "label": "Flexural strength",
      "value": "290",
      "unit": "MPa",
      "method": "ISO 178"
    },
    {
      "group": "Mechanical properties",
      "label": "Flexural modulus",
      "value": "9600",
      "unit": "MPa",
      "method": "ISO 178"
    },
    {
      "group": "Mechanical properties",
      "label": "Charpy impact strength(Notched) @ 23 °C",
      "value": "15",
      "unit": "kJ/m2",
      "method": "ISO 179/1eA"
    },
    {
      "group": "Mechanical properties",
      "label": "Rockwell Hardness(R-Scale)",
      "value": "120",
      "unit": "",
      "method": "ISO 2039-2"
    },
    {
      "group": "Electrical properties",
      "label": "Volume resistivity",
      "value": "1015",
      "unit": "ohm.cm",
      "method": "IEC 60093"
    },
    {
      "group": "Electrical properties",
      "label": "Permittivity (1 MHz)",
      "value": "3.8",
      "unit": "",
      "method": "IEC 60250"
    }
  ],
  "tds": {
    "status": "data-only"
  }
}

File: content/catalog/products/engineering/eag135-pa6-glass-fiber-reinforced.json
{
  "schemaVersion": 1,
  "kind": "engineering-tds",
  "id": "engineering-tds:eag135-pa6-glass-fiber-reinforced",
  "sortOrder": 11,
  "slug": "eag135-pa6-glass-fiber-reinforced",
  "polymer": "PA6",
  "grade": "EAG135",
  "family": "PA6",
  "category": "Glass Fiber Reinforced",
  "description": "35% glass fiber reinforced PA6 compound for stiffness, dimensional stability and industrial injection molded parts.",
  "applications": "Automotive parts, electrical & electronics, industrial housings, brackets and precision molded components.",
  "filler": "35",
  "density": "1.41",
  "waterAbsorption": "1.1~1.5",
  "moldShrinkage": "",
  "meltingPoint": "220",
  "hdt045": "220",
  "hdt": "210",
  "flammability": "HB",
  "tensileModulus": "11000",
  "tensile": "195",
  "elongationAtBreak": "3",
  "flexuralStrength": "280",
  "flexuralModulus": "10500",
  "impact": "13.5",
  "rockwellHardness": "120",
  "volumeResistivity": "1015",
  "permittivity": "3.8",
  "properties": [
    {
      "group": "Physical properties",
      "label": "Filler contents",
      "value": "35",
      "unit": "%",
      "method": "ISO 1172"
    },
    {
      "group": "Physical properties",
      "label": "Specific gravity",
      "value": "1.41",
      "unit": "",
      "method": "ISO 1183"
    },
    {
      "group": "Physical properties",
      "label": "Water absorption(23 °C, 50 %RH)",
      "value": "1.1~1.5",
      "unit": "%",
      "method": "ISO 62"
    },
    {
      "group": "Thermal properties",
      "label": "Melting point (10 °C/min)",
      "value": "220",
      "unit": "degC",
      "method": "ISO 11357"
    },
    {
      "group": "Thermal properties",
      "label": "Heat deflection temperature (0.45 MPa)",
      "value": "220",
      "unit": "degC",
      "method": "ISO 75"
    },
    {
      "group": "Thermal properties",
      "label": "Heat deflection temperature (1.8 MPa)",
      "value": "210",
      "unit": "degC",
      "method": "ISO 75"
    },
    {
      "group": "Thermal properties",
      "label": "Flammability (t = 0.8 mm)",
      "value": "HB",
      "unit": "Class",
      "method": "UL 94"
    },
    {
      "group": "Mechanical properties",
      "label": "Tensile modulus",
      "value": "11000",
      "unit": "MPa",
      "method": "ISO 527"
    },
    {
      "group": "Mechanical properties",
      "label": "Tensile stress",
      "value": "195",
      "unit": "MPa",
      "method": "ISO 527"
    },
    {
      "group": "Mechanical properties",
      "label": "Elongation at break",
      "value": "3",
      "unit": "%",
      "method": "ISO 527"
    },
    {
      "group": "Mechanical properties",
      "label": "Flexural strength",
      "value": "280",
      "unit": "MPa",
      "method": "ISO 178"
    },
    {
      "group": "Mechanical properties",
      "label": "Flexural modulus",
      "value": "10500",
      "unit": "MPa",
      "method": "ISO 178"
    },
    {
      "group": "Mechanical properties",
      "label": "Charpy impact strength(Notched) @ 23 °C",
      "value": "13.5",
      "unit": "kJ/m2",
      "method": "ISO 179/1eA"
    },
    {
      "group": "Mechanical properties",
      "label": "Rockwell Hardness(R-Scale)",
      "value": "120",
      "unit": "",
      "method": "ISO 2039-2"
    },
    {
      "group": "Electrical properties",
      "label": "Volume resistivity",
      "value": "1015",
      "unit": "ohm.cm",
      "method": "IEC 60093"
    },
    {
      "group": "Electrical properties",
      "label": "Permittivity (1 MHz)",
      "value": "3.8",
      "unit": "",
      "method": "IEC 60250"
    }
  ],
  "tds": {
    "status": "data-only"
  }
}

File: content/catalog/products/engineering/eag140-pa6-glass-fiber-reinforced.json
{
  "schemaVersion": 1,
  "kind": "engineering-tds",
  "id": "engineering-tds:eag140-pa6-glass-fiber-reinforced",
  "sortOrder": 12,
  "slug": "eag140-pa6-glass-fiber-reinforced",
  "polymer": "PA6",
  "grade": "EAG140",
  "family": "PA6",
  "category": "Glass Fiber Reinforced",
  "description": "EAG140: 40% glass fiber reinforced PA6 compound for stiffness, dimensional stability and industrial injection molded parts.",
  "applications": "Automotive parts, electrical & electronics, industrial housings, brackets and precision molded components.",
  "filler": "40",
  "density": "1.41",
  "waterAbsorption": "0.8~1.2",
  "moldShrinkage": "",
  "meltingPoint": "220",
  "hdt045": "220",
  "hdt": "205",
  "flammability": "HB",
  "tensileModulus": "10700",
  "tensile": "155",
  "elongationAtBreak": "3",
  "flexuralStrength": "230",
  "flexuralModulus": "9500",
  "impact": "17.5",
  "rockwellHardness": "120",
  "volumeResistivity": "1015",
  "permittivity": "3.8",
  "properties": [
    {
      "group": "Physical properties",
      "label": "Filler contents",
      "value": "40",
      "unit": "%",
      "method": "ISO 1172"
    },
    {
      "group": "Physical properties",
      "label": "Specific gravity",
      "value": "1.41",
      "unit": "",
      "method": "ISO 1183"
    },
    {
      "group": "Physical properties",
      "label": "Water absorption(23 °C, 50 %RH)",
      "value": "0.8~1.2",
      "unit": "%",
      "method": "ISO 62"
    },
    {
      "group": "Thermal properties",
      "label": "Melting point (10 °C/min)",
      "value": "220",
      "unit": "degC",
      "method": "ISO 11357"
    },
    {
      "group": "Thermal properties",
      "label": "Heat deflection temperature (0.45 MPa)",
      "value": "220",
      "unit": "degC",
      "method": "ISO 75"
    },
    {
      "group": "Thermal properties",
      "label": "Heat deflection temperature (1.8 MPa)",
      "value": "205",
      "unit": "degC",
      "method": "ISO 75"
    },
    {
      "group": "Thermal properties",
      "label": "Flammability (t = 0.8 mm)",
      "value": "HB",
      "unit": "Class",
      "method": "UL 94"
    },
    {
      "group": "Mechanical properties",
      "label": "Tensile modulus",
      "value": "10700",
      "unit": "MPa",
      "method": "ISO 527"
    },
    {
      "group": "Mechanical properties",
      "label": "Tensile stress",
      "value": "155",
      "unit": "MPa",
      "method": "ISO 527"
    },
    {
      "group": "Mechanical properties",
      "label": "Elongation at break",
      "value": "3",
      "unit": "%",
      "method": "ISO 527"
    },
    {
      "group": "Mechanical properties",
      "label": "Flexural strength",
      "value": "230",
      "unit": "MPa",
      "method": "ISO 178"
    },
    {
      "group": "Mechanical properties",
      "label": "Flexural modulus",
      "value": "9500",
      "unit": "MPa",
      "method": "ISO 178"
    },
    {
      "group": "Mechanical properties",
      "label": "Charpy impact strength(Notched) @ 23 °C",
      "value": "17.5",
      "unit": "kJ/m2",
      "method": "ISO 179/1eA"
    },
    {
      "group": "Mechanical properties",
      "label": "Rockwell Hardness(R-Scale)",
      "value": "120",
      "unit": "",
      "method": "ISO 2039-2"
    },
    {
      "group": "Electrical properties",
      "label": "Volume resistivity",
      "value": "1015",
      "unit": "ohm.cm",
      "method": "IEC 60093"
    },
    {
      "group": "Electrical properties",
      "label": "Permittivity (1 MHz)",
      "value": "3.8",
      "unit": "",
      "method": "IEC 60250"
    }
  ],
  "tds": {
    "status": "data-only"
  }
}

File: content/catalog/products/engineering/eag140u-pa6-glass-fiber-reinforced.json
{
  "schemaVersion": 1,
  "kind": "engineering-tds",
  "id": "engineering-tds:eag140u-pa6-glass-fiber-reinforced",
  "sortOrder": 13,
  "slug": "eag140u-pa6-glass-fiber-reinforced",
  "polymer": "PA6",
  "grade": "EAG140U",
  "family": "PA6",
  "category": "Glass Fiber Reinforced",
  "description": "40% glass fiber reinforced PA6 compound for stiffness, dimensional stability and industrial injection molded parts.",
  "applications": "Automotive parts, electrical & electronics, industrial housings, brackets and precision molded components.",
  "filler": "40",
  "density": "1.46",
  "waterAbsorption": "0.8~1.2",
  "moldShrinkage": "",
  "meltingPoint": "220",
  "hdt045": "220",
  "hdt": "205",
  "flammability": "HB",
  "tensileModulus": "12500",
  "tensile": "210",
  "elongationAtBreak": "2.5",
  "flexuralStrength": "315",
  "flexuralModulus": "13000",
  "impact": "13.5",
  "rockwellHardness": "120",
  "volumeResistivity": "1015",
  "permittivity": "3.8",
  "properties": [
    {
      "group": "Physical properties",
      "label": "Filler contents",
      "value": "40",
      "unit": "%",
      "method": "ISO 1172"
    },
    {
      "group": "Physical properties",
      "label": "Specific gravity",
      "value": "1.46",
      "unit": "",
      "method": "ISO 1183"
    },
    {
      "group": "Physical properties",
      "label": "Water absorption(23 °C, 50 %RH)",
      "value": "0.8~1.2",
      "unit": "%",
      "method": "ISO 62"
    },
    {
      "group": "Thermal properties",
      "label": "Melting point (10 °C/min)",
      "value": "220",
      "unit": "degC",
      "method": "ISO 11357"
    },
    {
      "group": "Thermal properties",
      "label": "Heat deflection temperature (0.45 MPa)",
      "value": "220",
      "unit": "degC",
      "method": "ISO 75"
    },
    {
      "group": "Thermal properties",
      "label": "Heat deflection temperature (1.8 MPa)",
      "value": "205",
      "unit": "degC",
      "method": "ISO 75"
    },
    {
      "group": "Thermal properties",
      "label": "Flammability (t = 0.8 mm)",
      "value": "HB",
      "unit": "Class",
      "method": "UL 94"
    },
    {
      "group": "Mechanical properties",
      "label": "Tensile modulus",
      "value": "12500",
      "unit": "MPa",
      "method": "ISO 527"
    },
    {
      "group": "Mechanical properties",
      "label": "Tensile stress",
      "value": "210",
      "unit": "MPa",
      "method": "ISO 527"
    },
    {
      "group": "Mechanical properties",
      "label": "Elongation at break",
      "value": "2.5",
      "unit": "%",
      "method": "ISO 527"
    },
    {
      "group": "Mechanical properties",
      "label": "Flexural strength",
      "value": "315",
      "unit": "MPa",
      "method": "ISO 178"
    },
    {
      "group": "Mechanical properties",
      "label": "Flexural modulus",
      "value": "13000",
      "unit": "MPa",
      "method": "ISO 178"
    },
    {
      "group": "Mechanical properties",
      "label": "Charpy impact strength(Notched) @ 23 °C",
      "value": "13.5",
      "unit": "kJ/m2",
      "method": "ISO 179/1eA"
    },
    {
      "group": "Mechanical properties",
      "label": "Rockwell Hardness(R-Scale)",
      "value": "120",
      "unit": "",
      "method": "ISO 2039-2"
    },
    {
      "group": "Electrical properties",
      "label": "Volume resistivity",
      "value": "1015",
      "unit": "ohm.cm",
      "method": "IEC 60093"
    },
    {
      "group": "Electrical properties",
      "label": "Permittivity (1 MHz)",
      "value": "3.8",
      "unit": "",
      "method": "IEC 60250"
    }
  ],
  "tds": {
    "status": "data-only"
  }
}

File: content/catalog/products/engineering/eag145-pa6-glass-fiber-reinforced.json
{
  "schemaVersion": 1,
  "kind": "engineering-tds",
  "id": "engineering-tds:eag145-pa6-glass-fiber-reinforced",
  "sortOrder": 14,
  "slug": "eag145-pa6-glass-fiber-reinforced",
  "polymer": "PA6",
  "grade": "EAG145",
  "family": "PA6",
  "category": "Glass Fiber Reinforced",
  "description": "45% glass fiber reinforced PA6 compound for stiffness, dimensional stability and industrial injection molded parts.",
  "applications": "Automotive parts, electrical & electronics, industrial housings, brackets and precision molded components.",
  "filler": "45",
  "density": "1.52",
  "waterAbsorption": "0.8~1.2",
  "moldShrinkage": "",
  "meltingPoint": "220",
  "hdt045": "220",
  "hdt": "210",
  "flammability": "HB",
  "tensileModulus": "14200",
  "tensile": "225",
  "elongationAtBreak": "2.5",
  "flexuralStrength": "340",
  "flexuralModulus": "13700",
  "impact": "18.5",
  "rockwellHardness": "120",
  "volumeResistivity": "1015",
  "permittivity": "3.8",
  "properties": [
    {
      "group": "Physical properties",
      "label": "Filler contents",
      "value": "45",
      "unit": "%",
      "method": "ISO 1172"
    },
    {
      "group": "Physical properties",
      "label": "Specific gravity",
      "value": "1.52",
      "unit": "",
      "method": "ISO 1183"
    },
    {
      "group": "Physical properties",
      "label": "Water absorption(23 °C, 50 %RH)",
      "value": "0.8~1.2",
      "unit": "%",
      "method": "ISO 62"
    },
    {
      "group": "Thermal properties",
      "label": "Melting point (10 °C/min)",
      "value": "220",
      "unit": "degC",
      "method": "ISO 11357"
    },
    {
      "group": "Thermal properties",
      "label": "Heat deflection temperature (0.45 MPa)",
      "value": "220",
      "unit": "degC",
      "method": "ISO 75"
    },
    {
      "group": "Thermal properties",
      "label": "Heat deflection temperature (1.8 MPa)",
      "value": "210",
      "unit": "degC",
      "method": "ISO 75"
    },
    {
      "group": "Thermal properties",
      "label": "Flammability (t = 0.8 mm)",
      "value": "HB",
      "unit": "Class",
      "method": "UL 94"
    },
    {
      "group": "Mechanical properties",
      "label": "Tensile modulus",
      "value": "14200",
      "unit": "MPa",
      "method": "ISO 527"
    },
    {
      "group": "Mechanical properties",
      "label": "Tensile stress",
      "value": "225",
      "unit": "MPa",
      "method": "ISO 527"
    },
    {
      "group": "Mechanical properties",
      "label": "Elongation at break",
      "value": "2.5",
      "unit": "%",
      "method": "ISO 527"
    },
    {
      "group": "Mechanical properties",
      "label": "Flexural strength",
      "value": "340",
      "unit": "MPa",
      "method": "ISO 178"
    },
    {
      "group": "Mechanical properties",
      "label": "Flexural modulus",
      "value": "13700",
      "unit": "MPa",
      "method": "ISO 178"
    },
    {
      "group": "Mechanical properties",
      "label": "Charpy impact strength(Notched) @ 23 °C",
      "value": "18.5",
      "unit": "kJ/m2",
      "method": "ISO 179/1eA"
    },
    {
      "group": "Mechanical properties",
      "label": "Rockwell Hardness(R-Scale)",
      "value": "120",
      "unit": "",
      "method": "ISO 2039-2"
    },
    {
      "group": "Electrical properties",
      "label": "Volume resistivity",
      "value": "1015",
      "unit": "ohm.cm",
      "method": "IEC 60093"
    },
    {
      "group": "Electrical properties",
      "label": "Permittivity (1 MHz)",
      "value": "3.8",
      "unit": "",
      "method": "IEC 60250"
    }
  ],
  "tds": {
    "status": "data-only"
  }
}

File: content/catalog/products/engineering/eag145a-pa6-glass-fiber-reinforced.json
{
  "schemaVersion": 1,
  "kind": "engineering-tds",
  "id": "engineering-tds:eag145a-pa6-glass-fiber-reinforced",
  "sortOrder": 15,
  "slug": "eag145a-pa6-glass-fiber-reinforced",
  "polymer": "PA6",
  "grade": "EAG145A",
  "family": "PA6",
  "category": "Glass Fiber Reinforced",
  "description": "45% glass fiber reinforced PA6 compound for stiffness, dimensional stability and industrial injection molded parts.",
  "applications": "Automotive parts, electrical & electronics, industrial housings, brackets and precision molded components.",
  "filler": "45",
  "density": "1.52",
  "waterAbsorption": "0.8~1.2",
  "moldShrinkage": "",
  "meltingPoint": "220",
  "hdt045": "220",
  "hdt": "210",
  "flammability": "HB",
  "tensileModulus": "12300",
  "tensile": "200",
  "elongationAtBreak": "2.5",
  "flexuralStrength": "310",
  "flexuralModulus": "13500",
  "impact": "15.5",
  "rockwellHardness": "120",
  "volumeResistivity": "1015",
  "permittivity": "3.8",
  "properties": [
    {
      "group": "Physical properties",
      "label": "Filler contents",
      "value": "45",
      "unit": "%",
      "method": "ISO 1172"
    },
    {
      "group": "Physical properties",
      "label": "Specific gravity",
      "value": "1.52",
      "unit": "",
      "method": "ISO 1183"
    },
    {
      "group": "Physical properties",
      "label": "Water absorption(23 °C, 50 %RH)",
      "value": "0.8~1.2",
      "unit": "%",
      "method": "ISO 62"
    },
    {
      "group": "Thermal properties",
      "label": "Melting point (10 °C/min)",
      "value": "220",
      "unit": "degC",
      "method": "ISO 11357"
    },
    {
      "group": "Thermal properties",
      "label": "Heat deflection temperature (0.45 MPa)",
      "value": "220",
      "unit": "degC",
      "method": "ISO 75"
    },
    {
      "group": "Thermal properties",
      "label": "Heat deflection temperature (1.8 MPa)",
      "value": "210",
      "unit": "degC",
      "method": "ISO 75"
    },
    {
      "group": "Thermal properties",
      "label": "Flammability (t = 0.8 mm)",
      "value": "HB",
      "unit": "Class",
      "method": "UL 94"
    },
    {
      "group": "Mechanical properties",
      "label": "Tensile modulus",
      "value": "12300",
      "unit": "MPa",
      "method": "ISO 527"
    },
    {
      "group": "Mechanical properties",
      "label": "Tensile stress",
      "value": "200",
      "unit": "MPa",
      "method": "ISO 527"
    },
    {
      "group": "Mechanical properties",
      "label": "Elongation at break",
      "value": "2.5",
      "unit": "%",
      "method": "ISO 527"
    },
    {
      "group": "Mechanical properties",
      "label": "Flexural strength",
      "value": "310",
      "unit": "MPa",
      "method": "ISO 178"
    },
    {
      "group": "Mechanical properties",
      "label": "Flexural modulus",
      "value": "13500",
      "unit": "MPa",
      "method": "ISO 178"
    },
    {
      "group": "Mechanical properties",
      "label": "Charpy impact strength(Notched) @ 23 °C",
      "value": "15.5",
      "unit": "kJ/m2",
      "method": "ISO 179/1eA"
    },
    {
      "group": "Mechanical properties",
      "label": "Rockwell Hardness(R-Scale)",
      "value": "120",
      "unit": "",
      "method": "ISO 2039-2"
    },
    {
      "group": "Electrical properties",
      "label": "Volume resistivity",
      "value": "1015",
      "unit": "ohm.cm",
      "method": "IEC 60093"
    },
    {
      "group": "Electrical properties",
      "label": "Permittivity (1 MHz)",
      "value": "3.8",
      "unit": "",
      "method": "IEC 60250"
    }
  ],
  "tds": {
    "status": "data-only"
  }
}
