Repository: xts09/taiyi-pom-site

# Catalog Content

Product content belongs under `products/<source>/`, one JSON file per grade.
Do not edit files under `src/generated/`; run `npm run catalog:generate` instead.

TDS PDFs use this path and filename pattern:

`public/documents/tds/<polymer>/taiyi-<grade>-tds-en-r<revision>.pdf`

Grade pages are indexable by default. Set `seo.indexable` to `false` only for a
real grade record that should remain available to users but stay out of search
results and the sitemap. Aliases redirect permanently to the canonical `slug`.

File: content/catalog/products/engineering/eag150u-pa6-glass-fiber-reinforced.json
{
  "schemaVersion": 1,
  "kind": "engineering-tds",
  "id": "engineering-tds:eag150u-pa6-glass-fiber-reinforced",
  "sortOrder": 16,
  "slug": "eag150u-pa6-glass-fiber-reinforced",
  "polymer": "PA6",
  "grade": "EAG150U",
  "family": "PA6",
  "category": "Glass Fiber Reinforced",
  "description": "50% glass fiber reinforced PA6 compound for stiffness, dimensional stability and industrial injection molded parts.",
  "applications": "Automotive parts, electrical & electronics, industrial housings, brackets and precision molded components.",
  "filler": "50",
  "density": "1.58",
  "waterAbsorption": "0.8~1.2",
  "moldShrinkage": "",
  "meltingPoint": "220",
  "hdt045": "220",
  "hdt": "210",
  "flammability": "HB",
  "tensileModulus": "",
  "tensile": "230",
  "elongationAtBreak": "3",
  "flexuralStrength": "345",
  "flexuralModulus": "14500",
  "impact": "17",
  "rockwellHardness": "120",
  "volumeResistivity": "1015",
  "permittivity": "3.8",
  "properties": [
    {
      "group": "Physical properties",
      "label": "Filler contents",
      "value": "50",
      "unit": "%",
      "method": "ISO 1172"
    },
    {
      "group": "Physical properties",
      "label": "Specific gravity",
      "value": "1.58",
      "unit": "",
      "method": "ISO 1183"
    },
    {
      "group": "Physical properties",
      "label": "Water absorption(23 °C, 50 %RH)",
      "value": "0.8~1.2",
      "unit": "%",
      "method": "ISO 62"
    },
    {
      "group": "Thermal properties",
      "label": "Melting point (10 °C/min)",
      "value": "220",
      "unit": "degC",
      "method": "ISO 11357"
    },
    {
      "group": "Thermal properties",
      "label": "Heat deflection temperature (0.45 MPa)",
      "value": "220",
      "unit": "degC",
      "method": "ISO 75"
    },
    {
      "group": "Thermal properties",
      "label": "Heat deflection temperature (1.8 MPa)",
      "value": "210",
      "unit": "degC",
      "method": "ISO 75"
    },
    {
      "group": "Thermal properties",
      "label": "Flammability (t = 0.8 mm)",
      "value": "HB",
      "unit": "Class",
      "method": "UL 94"
    },
    {
      "group": "Mechanical properties",
      "label": "Tensile stress",
      "value": "230",
      "unit": "MPa",
      "method": "ISO 527"
    },
    {
      "group": "Mechanical properties",
      "label": "Elongation at break",
      "value": "3",
      "unit": "%",
      "method": "ISO 527"
    },
    {
      "group": "Mechanical properties",
      "label": "Flexural strength",
      "value": "345",
      "unit": "MPa",
      "method": "ISO 178"
    },
    {
      "group": "Mechanical properties",
      "label": "Flexural modulus",
      "value": "14500",
      "unit": "MPa",
      "method": "ISO 178"
    },
    {
      "group": "Mechanical properties",
      "label": "Charpy impact strength(Notched) @ 23 °C",
      "value": "17",
      "unit": "kJ/m2",
      "method": "ISO 179/1eA"
    },
    {
      "group": "Mechanical properties",
      "label": "Rockwell Hardness(R-Scale)",
      "value": "120",
      "unit": "",
      "method": "ISO 2039-2"
    },
    {
      "group": "Electrical properties",
      "label": "Volume resistivity",
      "value": "1015",
      "unit": "ohm.cm",
      "method": "IEC 60093"
    },
    {
      "group": "Electrical properties",
      "label": "Permittivity (1 MHz)",
      "value": "3.8",
      "unit": "",
      "method": "IEC 60250"
    }
  ],
  "tds": {
    "status": "data-only"
  }
}

File: content/catalog/products/engineering/eag210v0-pa66-flame-retardant.json
{
  "schemaVersion": 1,
  "kind": "engineering-tds",
  "id": "engineering-tds:eag210v0-pa66-flame-retardant",
  "sortOrder": 64,
  "slug": "eag210v0-pa66-flame-retardant",
  "polymer": "PA66",
  "grade": "EAG210V0",
  "family": "PA66",
  "category": "Flame Retardant",
  "description": "flame-retardant PA66 compound for electrical and structural molded parts requiring flame rating review.",
  "applications": "Connectors, electrical housings, switches, bobbins, terminal blocks and other E&E components.",
  "filler": "",
  "density": "1.17",
  "waterAbsorption": "1.1~1.5",
  "moldShrinkage": "",
  "meltingPoint": "260",
  "hdt045": "225",
  "hdt": "65",
  "flammability": "V-0",
  "tensileModulus": "3400",
  "tensile": "85",
  "elongationAtBreak": "8.5",
  "flexuralStrength": "125",
  "flexuralModulus": "3600",
  "impact": "3.8",
  "rockwellHardness": "119",
  "volumeResistivity": "1015",
  "permittivity": "3.6",
  "properties": [
    {
      "group": "Physical properties",
      "label": "Specific gravity",
      "value": "1.17",
      "unit": "",
      "method": "ISO 1183"
    },
    {
      "group": "Physical properties",
      "label": "Water absorption(23 °C, 50 %RH)",
      "value": "1.1~1.5",
      "unit": "%",
      "method": "ISO 62"
    },
    {
      "group": "Thermal properties",
      "label": "Melting point (10 °C/min)",
      "value": "260",
      "unit": "degC",
      "method": "ISO 11357"
    },
    {
      "group": "Thermal properties",
      "label": "Heat deflection temperature (0.45 MPa)",
      "value": "225",
      "unit": "degC",
      "method": "ISO 75"
    },
    {
      "group": "Thermal properties",
      "label": "Heat deflection temperature (1.8 MPa)",
      "value": "65",
      "unit": "degC",
      "method": "ISO 75"
    },
    {
      "group": "Thermal properties",
      "label": "Flammability (t = 0.8 mm)",
      "value": "V-0",
      "unit": "Class",
      "method": "UL 94"
    },
    {
      "group": "Mechanical properties",
      "label": "Tensile modulus",
      "value": "3400",
      "unit": "MPa",
      "method": "ISO 527"
    },
    {
      "group": "Mechanical properties",
      "label": "Tensile stress",
      "value": "85",
      "unit": "MPa",
      "method": "ISO 527"
    },
    {
      "group": "Mechanical properties",
      "label": "Elongation at break",
      "value": "8.5",
      "unit": "%",
      "method": "ISO 527"
    },
    {
      "group": "Mechanical properties",
      "label": "Flexural strength",
      "value": "125",
      "unit": "MPa",
      "method": "ISO 178"
    },
    {
      "group": "Mechanical properties",
      "label": "Flexural modulus",
      "value": "3600",
      "unit": "MPa",
      "method": "ISO 178"
    },
    {
      "group": "Mechanical properties",
      "label": "Charpy impact strength(Notched) @ 23 °C",
      "value": "3.8",
      "unit": "kJ/m2",
      "method": "ISO 179/1eA"
    },
    {
      "group": "Mechanical properties",
      "label": "Rockwell Hardness(R-Scale)",
      "value": "119",
      "unit": "",
      "method": "ISO 2039-2"
    },
    {
      "group": "Electrical properties",
      "label": "Volume resistivity",
      "value": "1015",
      "unit": "ohm.cm",
      "method": "IEC 60093"
    },
    {
      "group": "Electrical properties",
      "label": "Permittivity (1 MHz)",
      "value": "3.6",
      "unit": "",
      "method": "IEC 60250"
    }
  ],
  "tds": {
    "status": "data-only"
  }
}

File: content/catalog/products/engineering/eag215-pa66-glass-fiber-reinforced.json
{
  "schemaVersion": 1,
  "kind": "engineering-tds",
  "id": "engineering-tds:eag215-pa66-glass-fiber-reinforced",
  "sortOrder": 38,
  "slug": "eag215-pa66-glass-fiber-reinforced",
  "polymer": "PA66",
  "grade": "EAG215",
  "family": "PA66",
  "category": "Glass Fiber Reinforced",
  "description": "15% glass fiber reinforced PA66 compound for stiffness, dimensional stability and industrial injection molded parts.",
  "applications": "Automotive parts, electrical & electronics, industrial housings, brackets and precision molded components.",
  "filler": "15",
  "density": "1.25",
  "waterAbsorption": "0.8~1.2",
  "moldShrinkage": "",
  "meltingPoint": "260",
  "hdt045": "260",
  "hdt": "240",
  "flammability": "HB",
  "tensileModulus": "5400",
  "tensile": "130",
  "elongationAtBreak": "3",
  "flexuralStrength": "205",
  "flexuralModulus": "5400",
  "impact": "6.5",
  "rockwellHardness": "122",
  "volumeResistivity": "1015",
  "permittivity": "3.7",
  "properties": [
    {
      "group": "Physical properties",
      "label": "Filler contents",
      "value": "15",
      "unit": "%",
      "method": "ISO 1172"
    },
    {
      "group": "Physical properties",
      "label": "Specific gravity",
      "value": "1.25",
      "unit": "",
      "method": "ISO 1183"
    },
    {
      "group": "Physical properties",
      "label": "Water absorption(23 °C, 50 %RH)",
      "value": "0.8~1.2",
      "unit": "%",
      "method": "ISO 62"
    },
    {
      "group": "Thermal properties",
      "label": "Melting point (10 °C/min)",
      "value": "260",
      "unit": "degC",
      "method": "ISO 11357"
    },
    {
      "group": "Thermal properties",
      "label": "Heat deflection temperature (0.45 MPa)",
      "value": "260",
      "unit": "degC",
      "method": "ISO 75"
    },
    {
      "group": "Thermal properties",
      "label": "Heat deflection temperature (1.8 MPa)",
      "value": "240",
      "unit": "degC",
      "method": "ISO 75"
    },
    {
      "group": "Thermal properties",
      "label": "Flammability (t = 0.8 mm)",
      "value": "HB",
      "unit": "Class",
      "method": "UL 94"
    },
    {
      "group": "Mechanical properties",
      "label": "Tensile modulus",
      "value": "5400",
      "unit": "MPa",
      "method": "ISO 527"
    },
    {
      "group": "Mechanical properties",
      "label": "Tensile stress",
      "value": "130",
      "unit": "MPa",
      "method": "ISO 527"
    },
    {
      "group": "Mechanical properties",
      "label": "Elongation at break",
      "value": "3",
      "unit": "%",
      "method": "ISO 527"
    },
    {
      "group": "Mechanical properties",
      "label": "Flexural strength",
      "value": "205",
      "unit": "MPa",
      "method": "ISO 178"
    },
    {
      "group": "Mechanical properties",
      "label": "Flexural modulus",
      "value": "5400",
      "unit": "MPa",
      "method": "ISO 178"
    },
    {
      "group": "Mechanical properties",
      "label": "Charpy impact strength(Notched) @ 23 °C",
      "value": "6.5",
      "unit": "kJ/m2",
      "method": "ISO 179/1eA"
    },
    {
      "group": "Mechanical properties",
      "label": "Rockwell Hardness(R-Scale)",
      "value": "122",
      "unit": "",
      "method": "ISO 2039-2"
    },
    {
      "group": "Electrical properties",
      "label": "Volume resistivity",
      "value": "1015",
      "unit": "ohm.cm",
      "method": "IEC 60093"
    },
    {
      "group": "Electrical properties",
      "label": "Permittivity (1 MHz)",
      "value": "3.7",
      "unit": "",
      "method": "IEC 60250"
    }
  ],
  "tds": {
    "status": "data-only"
  }
}

File: content/catalog/products/engineering/eag215a-pa66-glass-fiber-reinforced.json
{
  "schemaVersion": 1,
  "kind": "engineering-tds",
  "id": "engineering-tds:eag215a-pa66-glass-fiber-reinforced",
  "sortOrder": 39,
  "slug": "eag215a-pa66-glass-fiber-reinforced",
  "polymer": "PA66",
  "grade": "EAG215A",
  "family": "PA66",
  "category": "Glass Fiber Reinforced",
  "description": "EAG215A: 15% glass fiber reinforced PA66 compound for stiffness, dimensional stability and industrial injection molded parts.",
  "applications": "Automotive parts, electrical & electronics, industrial housings, brackets and precision molded components.",
  "filler": "15",
  "density": "1.2",
  "waterAbsorption": "0.8~1.2",
  "moldShrinkage": "",
  "meltingPoint": "260",
  "hdt045": "250",
  "hdt": "225",
  "flammability": "HB",
  "tensileModulus": "4600",
  "tensile": "105",
  "elongationAtBreak": "4",
  "flexuralStrength": "160",
  "flexuralModulus": "4400",
  "impact": "15",
  "rockwellHardness": "120",
  "volumeResistivity": "1015",
  "permittivity": "3.7",
  "properties": [
    {
      "group": "Physical properties",
      "label": "Filler contents",
      "value": "15",
      "unit": "%",
      "method": "ISO 1172"
    },
    {
      "group": "Physical properties",
      "label": "Specific gravity",
      "value": "1.2",
      "unit": "",
      "method": "ISO 1183"
    },
    {
      "group": "Physical properties",
      "label": "Water absorption(23 °C, 50 %RH)",
      "value": "0.8~1.2",
      "unit": "%",
      "method": "ISO 62"
    },
    {
      "group": "Thermal properties",
      "label": "Melting point (10 °C/min)",
      "value": "260",
      "unit": "degC",
      "method": "ISO 11357"
    },
    {
      "group": "Thermal properties",
      "label": "Heat deflection temperature (0.45 MPa)",
      "value": "250",
      "unit": "degC",
      "method": "ISO 75"
    },
    {
      "group": "Thermal properties",
      "label": "Heat deflection temperature (1.8 MPa)",
      "value": "225",
      "unit": "degC",
      "method": "ISO 75"
    },
    {
      "group": "Thermal properties",
      "label": "Flammability (t = 0.8 mm)",
      "value": "HB",
      "unit": "Class",
      "method": "UL 94"
    },
    {
      "group": "Mechanical properties",
      "label": "Tensile modulus",
      "value": "4600",
      "unit": "MPa",
      "method": "ISO 527"
    },
    {
      "group": "Mechanical properties",
      "label": "Tensile stress",
      "value": "105",
      "unit": "MPa",
      "method": "ISO 527"
    },
    {
      "group": "Mechanical properties",
      "label": "Elongation at break",
      "value": "4",
      "unit": "%",
      "method": "ISO 527"
    },
    {
      "group": "Mechanical properties",
      "label": "Flexural strength",
      "value": "160",
      "unit": "MPa",
      "method": "ISO 178"
    },
    {
      "group": "Mechanical properties",
      "label": "Flexural modulus",
      "value": "4400",
      "unit": "MPa",
      "method": "ISO 178"
    },
    {
      "group": "Mechanical properties",
      "label": "Charpy impact strength(Notched) @ 23 °C",
      "value": "15",
      "unit": "kJ/m2",
      "method": "ISO 179/1eA"
    },
    {
      "group": "Mechanical properties",
      "label": "Rockwell Hardness(R-Scale)",
      "value": "120",
      "unit": "",
      "method": "ISO 2039-2"
    },
    {
      "group": "Electrical properties",
      "label": "Volume resistivity",
      "value": "1015",
      "unit": "ohm.cm",
      "method": "IEC 60093"
    },
    {
      "group": "Electrical properties",
      "label": "Permittivity (1 MHz)",
      "value": "3.7",
      "unit": "",
      "method": "IEC 60250"
    }
  ],
  "tds": {
    "status": "data-only"
  }
}

File: content/catalog/products/engineering/eag215v0-pa66-flame-retardant.json
{
  "schemaVersion": 1,
  "kind": "engineering-tds",
  "id": "engineering-tds:eag215v0-pa66-flame-retardant",
  "sortOrder": 65,
  "slug": "eag215v0-pa66-flame-retardant",
  "polymer": "PA66",
  "grade": "EAG215V0",
  "family": "PA66",
  "category": "Flame Retardant",
  "description": "15% flame-retardant PA66 compound for electrical and structural molded parts requiring flame rating review.",
  "applications": "Connectors, electrical housings, switches, bobbins, terminal blocks and other E&E components.",
  "filler": "15",
  "density": "1.47",
  "waterAbsorption": "0.5~0.9",
  "moldShrinkage": "",
  "meltingPoint": "260",
  "hdt045": "250",
  "hdt": "230",
  "flammability": "V-0",
  "tensileModulus": "6500",
  "tensile": "120",
  "elongationAtBreak": "2.3",
  "flexuralStrength": "175",
  "flexuralModulus": "6400",
  "impact": "5.5",
  "rockwellHardness": "121",
  "volumeResistivity": "1015",
  "permittivity": "3.4",
  "properties": [
    {
      "group": "Physical properties",
      "label": "Filler contents",
      "value": "15",
      "unit": "%",
      "method": "ISO 1172"
    },
    {
      "group": "Physical properties",
      "label": "Specific gravity",
      "value": "1.47",
      "unit": "",
      "method": "ISO 1183"
    },
    {
      "group": "Physical properties",
      "label": "Water absorption(23 °C, 50 %RH)",
      "value": "0.5~0.9",
      "unit": "%",
      "method": "ISO 62"
    },
    {
      "group": "Thermal properties",
      "label": "Melting point (10 °C/min)",
      "value": "260",
      "unit": "degC",
      "method": "ISO 11357"
    },
    {
      "group": "Thermal properties",
      "label": "Heat deflection temperature (0.45 MPa)",
      "value": "250",
      "unit": "degC",
      "method": "ISO 75"
    },
    {
      "group": "Thermal properties",
      "label": "Heat deflection temperature (1.8 MPa)",
      "value": "230",
      "unit": "degC",
      "method": "ISO 75"
    },
    {
      "group": "Thermal properties",
      "label": "Flammability (t = 0.8 mm)",
      "value": "V-0",
      "unit": "Class",
      "method": "UL 94"
    },
    {
      "group": "Mechanical properties",
      "label": "Tensile modulus",
      "value": "6500",
      "unit": "MPa",
      "method": "ISO 527"
    },
    {
      "group": "Mechanical properties",
      "label": "Tensile stress",
      "value": "120",
      "unit": "MPa",
      "method": "ISO 527"
    },
    {
      "group": "Mechanical properties",
      "label": "Elongation at break",
      "value": "2.3",
      "unit": "%",
      "method": "ISO 527"
    },
    {
      "group": "Mechanical properties",
      "label": "Flexural strength",
      "value": "175",
      "unit": "MPa",
      "method": "ISO 178"
    },
    {
      "group": "Mechanical properties",
      "label": "Flexural modulus",
      "value": "6400",
      "unit": "MPa",
      "method": "ISO 178"
    },
    {
      "group": "Mechanical properties",
      "label": "Charpy impact strength(Notched) @ 23 °C",
      "value": "5.5",
      "unit": "kJ/m2",
      "method": "ISO 179/1eA"
    },
    {
      "group": "Mechanical properties",
      "label": "Rockwell Hardness(R-Scale)",
      "value": "121",
      "unit": "",
      "method": "ISO 2039-2"
    },
    {
      "group": "Electrical properties",
      "label": "Volume resistivity",
      "value": "1015",
      "unit": "ohm.cm",
      "method": "IEC 60093"
    },
    {
      "group": "Electrical properties",
      "label": "Permittivity (1 MHz)",
      "value": "3.4",
      "unit": "",
      "method": "IEC 60250"
    }
  ],
  "tds": {
    "status": "data-only"
  }
}

File: content/catalog/products/engineering/eag220-pa66-glass-fiber-reinforced.json
{
  "schemaVersion": 1,
  "kind": "engineering-tds",
  "id": "engineering-tds:eag220-pa66-glass-fiber-reinforced",
  "sortOrder": 40,
  "slug": "eag220-pa66-glass-fiber-reinforced",
  "polymer": "PA66",
  "grade": "EAG220",
  "family": "PA66",
  "category": "Glass Fiber Reinforced",
  "description": "20% glass fiber reinforced PA66 compound for stiffness, dimensional stability and industrial injection molded parts.",
  "applications": "Automotive parts, electrical & electronics, industrial housings, brackets and precision molded components.",
  "filler": "20",
  "density": "1.27",
  "waterAbsorption": "0.9",
  "moldShrinkage": "0.6~1.0",
  "meltingPoint": "260",
  "hdt045": "260",
  "hdt": "250",
  "flammability": "HB",
  "tensileModulus": "",
  "tensile": "147",
  "elongationAtBreak": "3",
  "flexuralStrength": "230",
  "flexuralModulus": "6500",
  "impact": "",
  "rockwellHardness": "121",
  "volumeResistivity": "1015",
  "permittivity": "3.7",
  "properties": [
    {
      "group": "Physical properties",
      "label": "Filler contents",
      "value": "20",
      "unit": "%",
      "method": "ISO 1172"
    },
    {
      "group": "Physical properties",
      "label": "Specific gravity",
      "value": "1.27",
      "unit": "",
      "method": "ISO 1183"
    },
    {
      "group": "Physical properties",
      "label": "Water absorption(23 °C, 50 %RH)",
      "value": "0.9",
      "unit": "%",
      "method": "ISO 62"
    },
    {
      "group": "Physical properties",
      "label": "Mold shrinkage(Flow direction, Φ = 100 mm, t = 3 mm)",
      "value": "0.6~1.0",
      "unit": "%",
      "method": "TAIYI Standard"
    },
    {
      "group": "Thermal properties",
      "label": "Melting point (10 °C/min)",
      "value": "260",
      "unit": "degC",
      "method": "ISO 11357"
    },
    {
      "group": "Thermal properties",
      "label": "Heat deflection temperature (0.45 MPa)",
      "value": "260",
      "unit": "degC",
      "method": "ISO 75"
    },
    {
      "group": "Thermal properties",
      "label": "Heat deflection temperature (1.8 MPa)",
      "value": "250",
      "unit": "degC",
      "method": "ISO 75"
    },
    {
      "group": "Thermal properties",
      "label": "Flammability (t = 0.8 mm)",
      "value": "HB",
      "unit": "Class",
      "method": "UL 94"
    },
    {
      "group": "Mechanical properties",
      "label": "Tensile stress",
      "value": "147",
      "unit": "MPa",
      "method": "ISO 527"
    },
    {
      "group": "Mechanical properties",
      "label": "Elongation at break",
      "value": "3",
      "unit": "%",
      "method": "ISO 527"
    },
    {
      "group": "Mechanical properties",
      "label": "Flexural strength",
      "value": "230",
      "unit": "MPa",
      "method": "ISO 178"
    },
    {
      "group": "Mechanical properties",
      "label": "Flexural modulus",
      "value": "6500",
      "unit": "MPa",
      "method": "ISO 178"
    },
    {
      "group": "Mechanical properties",
      "label": "Rockwell Hardness(R-Scale)",
      "value": "121",
      "unit": "",
      "method": "ISO 2039-2"
    },
    {
      "group": "Electrical properties",
      "label": "Volume resistivity",
      "value": "1015",
      "unit": "ohm.cm",
      "method": "IEC 60093"
    },
    {
      "group": "Electrical properties",
      "label": "Permittivity (1 MHz)",
      "value": "3.7",
      "unit": "",
      "method": "IEC 60250"
    }
  ],
  "tds": {
    "status": "data-only"
  }
}

File: content/catalog/products/engineering/eag225-pa66-glass-fiber-reinforced.json
{
  "schemaVersion": 1,
  "kind": "engineering-tds",
  "id": "engineering-tds:eag225-pa66-glass-fiber-reinforced",
  "sortOrder": 41,
  "slug": "eag225-pa66-glass-fiber-reinforced",
  "polymer": "PA66",
  "grade": "EAG225",
  "family": "PA66",
  "category": "Glass Fiber Reinforced",
  "description": "25% glass fiber reinforced PA66 compound for stiffness, dimensional stability and industrial injection molded parts.",
  "applications": "Automotive parts, electrical & electronics, industrial housings, brackets and precision molded components.",
  "filler": "25",
  "density": "1.32",
  "waterAbsorption": "0.4~0.8",
  "moldShrinkage": "",
  "meltingPoint": "260",
  "hdt045": "245",
  "hdt": "230",
  "flammability": "HB",
  "tensileModulus": "7100",
  "tensile": "140",
  "elongationAtBreak": "3",
  "flexuralStrength": "205",
  "flexuralModulus": "7200",
  "impact": "9.5",
  "rockwellHardness": "121",
  "volumeResistivity": "1015",
  "permittivity": "3.6",
  "properties": [
    {
      "group": "Physical properties",
      "label": "Filler contents",
      "value": "25",
      "unit": "%",
      "method": "ISO 1172"
    },
    {
      "group": "Physical properties",
      "label": "Specific gravity",
      "value": "1.32",
      "unit": "",
      "method": "ISO 1183"
    },
    {
      "group": "Physical properties",
      "label": "Water absorption(23 °C, 50 %RH)",
      "value": "0.4~0.8",
      "unit": "%",
      "method": "ISO 62"
    },
    {
      "group": "Thermal properties",
      "label": "Melting point (10 °C/min)",
      "value": "260",
      "unit": "degC",
      "method": "ISO 11357"
    },
    {
      "group": "Thermal properties",
      "label": "Heat deflection temperature (0.45 MPa)",
      "value": "245",
      "unit": "degC",
      "method": "ISO 75"
    },
    {
      "group": "Thermal properties",
      "label": "Heat deflection temperature (1.8 MPa)",
      "value": "230",
      "unit": "degC",
      "method": "ISO 75"
    },
    {
      "group": "Thermal properties",
      "label": "Flammability (t = 0.8 mm)",
      "value": "HB",
      "unit": "Class",
      "method": "UL 94"
    },
    {
      "group": "Mechanical properties",
      "label": "Tensile modulus",
      "value": "7100",
      "unit": "MPa",
      "method": "ISO 527"
    },
    {
      "group": "Mechanical properties",
      "label": "Tensile stress",
      "value": "140",
      "unit": "MPa",
      "method": "ISO 527"
    },
    {
      "group": "Mechanical properties",
      "label": "Elongation at break",
      "value": "3",
      "unit": "%",
      "method": "ISO 527"
    },
    {
      "group": "Mechanical properties",
      "label": "Flexural strength",
      "value": "205",
      "unit": "MPa",
      "method": "ISO 178"
    },
    {
      "group": "Mechanical properties",
      "label": "Flexural modulus",
      "value": "7200",
      "unit": "MPa",
      "method": "ISO 178"
    },
    {
      "group": "Mechanical properties",
      "label": "Charpy impact strength(Notched) @ 23 °C",
      "value": "9.5",
      "unit": "kJ/m2",
      "method": "ISO 179/1eA"
    },
    {
      "group": "Mechanical properties",
      "label": "Rockwell Hardness(R-Scale)",
      "value": "121",
      "unit": "",
      "method": "ISO 2039-2"
    },
    {
      "group": "Electrical properties",
      "label": "Volume resistivity",
      "value": "1015",
      "unit": "ohm.cm",
      "method": "IEC 60093"
    },
    {
      "group": "Electrical properties",
      "label": "Permittivity (1 MHz)",
      "value": "3.6",
      "unit": "",
      "method": "IEC 60250"
    }
  ],
  "tds": {
    "status": "data-only"
  }
}

File: content/catalog/products/engineering/eag225h-pa66-glass-fiber-reinforced.json
{
  "schemaVersion": 1,
  "kind": "engineering-tds",
  "id": "engineering-tds:eag225h-pa66-glass-fiber-reinforced",
  "sortOrder": 42,
  "slug": "eag225h-pa66-glass-fiber-reinforced",
  "polymer": "PA66",
  "grade": "EAG225H",
  "family": "PA66",
  "category": "Glass Fiber Reinforced",
  "description": "EAG225H: 25% glass fiber reinforced PA66 compound for stiffness, dimensional stability and industrial injection molded parts.",
  "applications": "Automotive parts, electrical & electronics, industrial housings, brackets and precision molded components.",
  "filler": "25",
  "density": "1.32",
  "waterAbsorption": "0.5~0.9",
  "moldShrinkage": "",
  "meltingPoint": "260",
  "hdt045": "260",
  "hdt": "250",
  "flammability": "HB",
  "tensileModulus": "8000",
  "tensile": "180",
  "elongationAtBreak": "3",
  "flexuralStrength": "270",
  "flexuralModulus": "7700",
  "impact": "10",
  "rockwellHardness": "121",
  "volumeResistivity": "1015",
  "permittivity": "3.7",
  "properties": [
    {
      "group": "Physical properties",
      "label": "Filler contents",
      "value": "25",
      "unit": "%",
      "method": "ISO 1172"
    },
    {
      "group": "Physical properties",
      "label": "Specific gravity",
      "value": "1.32",
      "unit": "",
      "method": "ISO 1183"
    },
    {
      "group": "Physical properties",
      "label": "Water absorption(23 °C, 50 %RH)",
      "value": "0.5~0.9",
      "unit": "%",
      "method": "ISO 62"
    },
    {
      "group": "Thermal properties",
      "label": "Melting point (10 °C/min)",
      "value": "260",
      "unit": "degC",
      "method": "ISO 11357"
    },
    {
      "group": "Thermal properties",
      "label": "Heat deflection temperature (0.45 MPa)",
      "value": "260",
      "unit": "degC",
      "method": "ISO 75"
    },
    {
      "group": "Thermal properties",
      "label": "Heat deflection temperature (1.8 MPa)",
      "value": "250",
      "unit": "degC",
      "method": "ISO 75"
    },
    {
      "group": "Thermal properties",
      "label": "Flammability (t = 0.8 mm)",
      "value": "HB",
      "unit": "Class",
      "method": "UL 94"
    },
    {
      "group": "Mechanical properties",
      "label": "Tensile modulus",
      "value": "8000",
      "unit": "MPa",
      "method": "ISO 527"
    },
    {
      "group": "Mechanical properties",
      "label": "Tensile stress",
      "value": "180",
      "unit": "MPa",
      "method": "ISO 527"
    },
    {
      "group": "Mechanical properties",
      "label": "Elongation at break",
      "value": "3",
      "unit": "%",
      "method": "ISO 527"
    },
    {
      "group": "Mechanical properties",
      "label": "Flexural strength",
      "value": "270",
      "unit": "MPa",
      "method": "ISO 178"
    },
    {
      "group": "Mechanical properties",
      "label": "Flexural modulus",
      "value": "7700",
      "unit": "MPa",
      "method": "ISO 178"
    },
    {
      "group": "Mechanical properties",
      "label": "Charpy impact strength(Notched) @ 23 °C",
      "value": "10",
      "unit": "kJ/m2",
      "method": "ISO 179/1eA"
    },
    {
      "group": "Mechanical properties",
      "label": "Rockwell Hardness(R-Scale)",
      "value": "121",
      "unit": "",
      "method": "ISO 2039-2"
    },
    {
      "group": "Electrical properties",
      "label": "Volume resistivity",
      "value": "1015",
      "unit": "ohm.cm",
      "method": "IEC 60093"
    },
    {
      "group": "Electrical properties",
      "label": "Permittivity (1 MHz)",
      "value": "3.7",
      "unit": "",
      "method": "IEC 60250"
    }
  ],
  "tds": {
    "status": "data-only"
  }
}

File: content/catalog/products/engineering/eag225v0-pa66-flame-retardant.json
{
  "schemaVersion": 1,
  "kind": "engineering-tds",
  "id": "engineering-tds:eag225v0-pa66-flame-retardant",
  "sortOrder": 66,
  "slug": "eag225v0-pa66-flame-retardant",
  "polymer": "PA66",
  "grade": "EAG225V0",
  "family": "PA66",
  "category": "Flame Retardant",
  "description": "EAG225V0: 25% flame-retardant PA66 compound for electrical and structural molded parts requiring flame rating review.",
  "applications": "Connectors, electrical housings, switches, bobbins, terminal blocks and other E&E components.",
  "filler": "25",
  "density": "1.52",
  "waterAbsorption": "0.4~0.8",
  "moldShrinkage": "",
  "meltingPoint": "260",
  "hdt045": "260",
  "hdt": "250",
  "flammability": "V-0",
  "tensileModulus": "8600",
  "tensile": "155",
  "elongationAtBreak": "2.7",
  "flexuralStrength": "230",
  "flexuralModulus": "8550",
  "impact": "13",
  "rockwellHardness": "118",
  "volumeResistivity": "1015",
  "permittivity": "3.4",
  "properties": [
    {
      "group": "Physical properties",
      "label": "Filler contents",
      "value": "25",
      "unit": "%",
      "method": "ISO 1172"
    },
    {
      "group": "Physical properties",
      "label": "Specific gravity",
      "value": "1.52",
      "unit": "",
      "method": "ISO 1183"
    },
    {
      "group": "Physical properties",
      "label": "Water absorption(23 °C, 50 %RH)",
      "value": "0.4~0.8",
      "unit": "%",
      "method": "ISO 62"
    },
    {
      "group": "Thermal properties",
      "label": "Melting point (10 °C/min)",
      "value": "260",
      "unit": "degC",
      "method": "ISO 11357"
    },
    {
      "group": "Thermal properties",
      "label": "Heat deflection temperature (0.45 MPa)",
      "value": "260",
      "unit": "degC",
      "method": "ISO 75"
    },
    {
      "group": "Thermal properties",
      "label": "Heat deflection temperature (1.8 MPa)",
      "value": "250",
      "unit": "degC",
      "method": "ISO 75"
    },
    {
      "group": "Thermal properties",
      "label": "Flammability (t = 0.8 mm)",
      "value": "V-0",
      "unit": "Class",
      "method": "UL 94"
    },
    {
      "group": "Mechanical properties",
      "label": "Tensile modulus",
      "value": "8600",
      "unit": "MPa",
      "method": "ISO 527"
    },
    {
      "group": "Mechanical properties",
      "label": "Tensile stress",
      "value": "155",
      "unit": "MPa",
      "method": "ISO 527"
    },
    {
      "group": "Mechanical properties",
      "label": "Elongation at break",
      "value": "2.7",
      "unit": "%",
      "method": "ISO 527"
    },
    {
      "group": "Mechanical properties",
      "label": "Flexural strength",
      "value": "230",
      "unit": "MPa",
      "method": "ISO 178"
    },
    {
      "group": "Mechanical properties",
      "label": "Flexural modulus",
      "value": "8550",
      "unit": "MPa",
      "method": "ISO 178"
    },
    {
      "group": "Mechanical properties",
      "label": "Charpy impact strength(Notched) @ 23 °C",
      "value": "13",
      "unit": "kJ/m2",
      "method": "ISO 179/1eA"
    },
    {
      "group": "Mechanical properties",
      "label": "Rockwell Hardness(R-Scale)",
      "value": "118",
      "unit": "",
      "method": "ISO 2039-2"
    },
    {
      "group": "Electrical properties",
      "label": "Volume resistivity",
      "value": "1015",
      "unit": "ohm.cm",
      "method": "IEC 60093"
    },
    {
      "group": "Electrical properties",
      "label": "Permittivity (1 MHz)",
      "value": "3.4",
      "unit": "",
      "method": "IEC 60250"
    }
  ],
  "tds": {
    "status": "data-only"
  }
}

File: content/catalog/products/engineering/eag225v0a-pa66-flame-retardant.json
{
  "schemaVersion": 1,
  "kind": "engineering-tds",
  "id": "engineering-tds:eag225v0a-pa66-flame-retardant",
  "sortOrder": 67,
  "slug": "eag225v0a-pa66-flame-retardant",
  "polymer": "PA66",
  "grade": "EAG225V0A",
  "family": "PA66",
  "category": "Flame Retardant",
  "description": "EAG225V0A: 25% flame-retardant PA66 compound for electrical and structural molded parts requiring flame rating review.",
  "applications": "Connectors, electrical housings, switches, bobbins, terminal blocks and other E&E components.",
  "filler": "25",
  "density": "1.58",
  "waterAbsorption": "0.4~0.8",
  "moldShrinkage": "",
  "meltingPoint": "260",
  "hdt045": "250",
  "hdt": "230",
  "flammability": "V-0",
  "tensileModulus": "9400",
  "tensile": "160",
  "elongationAtBreak": "3",
  "flexuralStrength": "230",
  "flexuralModulus": "9200",
  "impact": "11.5",
  "rockwellHardness": "121",
  "volumeResistivity": "1015",
  "permittivity": "3.4",
  "properties": [
    {
      "group": "Physical properties",
      "label": "Filler contents",
      "value": "25",
      "unit": "%",
      "method": "ISO 1172"
    },
    {
      "group": "Physical properties",
      "label": "Specific gravity",
      "value": "1.58",
      "unit": "",
      "method": "ISO 1183"
    },
    {
      "group": "Physical properties",
      "label": "Water absorption(23 °C, 50 %RH)",
      "value": "0.4~0.8",
      "unit": "%",
      "method": "ISO 62"
    },
    {
      "group": "Thermal properties",
      "label": "Melting point (10 °C/min)",
      "value": "260",
      "unit": "degC",
      "method": "ISO 11357"
    },
    {
      "group": "Thermal properties",
      "label": "Heat deflection temperature (0.45 MPa)",
      "value": "250",
      "unit": "degC",
      "method": "ISO 75"
    },
    {
      "group": "Thermal properties",
      "label": "Heat deflection temperature (1.8 MPa)",
      "value": "230",
      "unit": "degC",
      "method": "ISO 75"
    },
    {
      "group": "Thermal properties",
      "label": "Flammability (t = 0.8 mm)",
      "value": "V-0",
      "unit": "Class",
      "method": "UL 94"
    },
    {
      "group": "Mechanical properties",
      "label": "Tensile modulus",
      "value": "9400",
      "unit": "MPa",
      "method": "ISO 527"
    },
    {
      "group": "Mechanical properties",
      "label": "Tensile stress",
      "value": "160",
      "unit": "MPa",
      "method": "ISO 527"
    },
    {
      "group": "Mechanical properties",
      "label": "Elongation at break",
      "value": "3",
      "unit": "%",
      "method": "ISO 527"
    },
    {
      "group": "Mechanical properties",
      "label": "Flexural strength",
      "value": "230",
      "unit": "MPa",
      "method": "ISO 178"
    },
    {
      "group": "Mechanical properties",
      "label": "Flexural modulus",
      "value": "9200",
      "unit": "MPa",
      "method": "ISO 178"
    },
    {
      "group": "Mechanical properties",
      "label": "Charpy impact strength(Notched) @ 23 °C",
      "value": "11.5",
      "unit": "kJ/m2",
      "method": "ISO 179/1eA"
    },
    {
      "group": "Mechanical properties",
      "label": "Rockwell Hardness(R-Scale)",
      "value": "121",
      "unit": "",
      "method": "ISO 2039-2"
    },
    {
      "group": "Electrical properties",
      "label": "Volume resistivity",
      "value": "1015",
      "unit": "ohm.cm",
      "method": "IEC 60093"
    },
    {
      "group": "Electrical properties",
      "label": "Permittivity (1 MHz)",
      "value": "3.4",
      "unit": "",
      "method": "IEC 60250"
    }
  ],
  "tds": {
    "status": "data-only"
  }
}

File: content/catalog/products/engineering/eag225v0b-pa66-flame-retardant.json
{
  "schemaVersion": 1,
  "kind": "engineering-tds",
  "id": "engineering-tds:eag225v0b-pa66-flame-retardant",
  "sortOrder": 68,
  "slug": "eag225v0b-pa66-flame-retardant",
  "polymer": "PA66",
  "grade": "EAG225V0B",
  "family": "PA66",
  "category": "Flame Retardant",
  "description": "EAG225V0B: 25% flame-retardant PA66 compound for electrical and structural molded parts requiring flame rating review.",
  "applications": "Connectors, electrical housings, switches, bobbins, terminal blocks and other E&E components.",
  "filler": "25",
  "density": "1.34",
  "waterAbsorption": "0.4~0.8",
  "moldShrinkage": "",
  "meltingPoint": "260",
  "hdt045": "260",
  "hdt": "240",
  "flammability": "V-0",
  "tensileModulus": "8300",
  "tensile": "140",
  "elongationAtBreak": "2.5",
  "flexuralStrength": "205",
  "flexuralModulus": "7700",
  "impact": "7.8",
  "rockwellHardness": "121",
  "volumeResistivity": "1015",
  "permittivity": "3.4",
  "properties": [
    {
      "group": "Physical properties",
      "label": "Filler contents",
      "value": "25",
      "unit": "%",
      "method": "ISO 1172"
    },
    {
      "group": "Physical properties",
      "label": "Specific gravity",
      "value": "1.34",
      "unit": "",
      "method": "ISO 1183"
    },
    {
      "group": "Physical properties",
      "label": "Water absorption(23 °C, 50 %RH)",
      "value": "0.4~0.8",
      "unit": "%",
      "method": "ISO 62"
    },
    {
      "group": "Thermal properties",
      "label": "Melting point (10 °C/min)",
      "value": "260",
      "unit": "degC",
      "method": "ISO 11357"
    },
    {
      "group": "Thermal properties",
      "label": "Heat deflection temperature (0.45 MPa)",
      "value": "260",
      "unit": "degC",
      "method": "ISO 75"
    },
    {
      "group": "Thermal properties",
      "label": "Heat deflection temperature (1.8 MPa)",
      "value": "240",
      "unit": "degC",
      "method": "ISO 75"
    },
    {
      "group": "Thermal properties",
      "label": "Flammability (t = 0.8 mm)",
      "value": "V-0",
      "unit": "Class",
      "method": "UL 94"
    },
    {
      "group": "Mechanical properties",
      "label": "Tensile modulus",
      "value": "8300",
      "unit": "MPa",
      "method": "ISO 527"
    },
    {
      "group": "Mechanical properties",
      "label": "Tensile stress",
      "value": "140",
      "unit": "MPa",
      "method": "ISO 527"
    },
    {
      "group": "Mechanical properties",
      "label": "Elongation at break",
      "value": "2.5",
      "unit": "%",
      "method": "ISO 527"
    },
    {
      "group": "Mechanical properties",
      "label": "Flexural strength",
      "value": "205",
      "unit": "MPa",
      "method": "ISO 178"
    },
    {
      "group": "Mechanical properties",
      "label": "Flexural modulus",
      "value": "7700",
      "unit": "MPa",
      "method": "ISO 178"
    },
    {
      "group": "Mechanical properties",
      "label": "Charpy impact strength(Notched) @ 23 °C",
      "value": "7.8",
      "unit": "kJ/m2",
      "method": "ISO 179/1eA"
    },
    {
      "group": "Mechanical properties",
      "label": "Rockwell Hardness(R-Scale)",
      "value": "121",
      "unit": "",
      "method": "ISO 2039-2"
    },
    {
      "group": "Electrical properties",
      "label": "Volume resistivity",
      "value": "1015",
      "unit": "ohm.cm",
      "method": "IEC 60093"
    },
    {
      "group": "Electrical properties",
      "label": "Permittivity (1 MHz)",
      "value": "3.4",
      "unit": "",
      "method": "IEC 60250"
    }
  ],
  "tds": {
    "status": "data-only"
  }
}
