Repository: xts09/taiyi-pom-site

# Catalog Content

Product content belongs under `products/<source>/`, one JSON file per grade.
Do not edit files under `src/generated/`; run `npm run catalog:generate` instead.

TDS PDFs use this path and filename pattern:

`public/documents/tds/<polymer>/taiyi-<grade>-tds-en-r<revision>.pdf`

Grade pages are indexable by default. Set `seo.indexable` to `false` only for a
real grade record that should remain available to users but stay out of search
results and the sitemap. Aliases redirect permanently to the canonical `slug`.

File: content/catalog/products/engineering/eag630h-ppa-glass-fiber-reinforced.json
{
  "schemaVersion": 1,
  "kind": "engineering-tds",
  "id": "engineering-tds:eag630h-ppa-glass-fiber-reinforced",
  "sortOrder": 71,
  "slug": "eag630h-ppa-glass-fiber-reinforced",
  "polymer": "PPA",
  "grade": "EAG630H",
  "family": "PPA",
  "category": "Glass Fiber Reinforced",
  "description": "30% glass fiber reinforced PPA compound for stiffness, dimensional stability and industrial injection molded parts.",
  "applications": "Automotive parts, electrical & electronics, industrial housings, brackets and precision molded components.",
  "filler": "30",
  "density": "1.45",
  "waterAbsorption": "0.5",
  "moldShrinkage": "0.3~0.7",
  "meltingPoint": "310",
  "hdt045": "",
  "hdt": "275",
  "flammability": "HB",
  "tensileModulus": "",
  "tensile": "210",
  "elongationAtBreak": "2.2",
  "flexuralStrength": "300",
  "flexuralModulus": "10100",
  "impact": "11",
  "rockwellHardness": "",
  "volumeResistivity": "1015",
  "permittivity": "4.2",
  "properties": [
    {
      "group": "Physical properties",
      "label": "Filler contents",
      "value": "30",
      "unit": "%",
      "method": "ISO 1172"
    },
    {
      "group": "Physical properties",
      "label": "Specific gravity",
      "value": "1.45",
      "unit": "",
      "method": "ISO 1183"
    },
    {
      "group": "Physical properties",
      "label": "Water absorption(23 °C, 50 %RH)",
      "value": "0.5",
      "unit": "%",
      "method": "ISO 62"
    },
    {
      "group": "Physical properties",
      "label": "Mold shrinkage(Flow direction, Φ = 100 mm, t = 3 mm)",
      "value": "0.3~0.7",
      "unit": "%",
      "method": "TAIYI Standard"
    },
    {
      "group": "Thermal properties",
      "label": "Melting point (10 °C/min)",
      "value": "310",
      "unit": "degC",
      "method": "ISO 11357"
    },
    {
      "group": "Thermal properties",
      "label": "Heat deflection temperature (1.8 MPa)",
      "value": "275",
      "unit": "degC",
      "method": "ISO 75"
    },
    {
      "group": "Thermal properties",
      "label": "Flammability (t = 0.8 mm)",
      "value": "HB",
      "unit": "Class",
      "method": "UL 94"
    },
    {
      "group": "Mechanical properties",
      "label": "Tensile stress",
      "value": "210",
      "unit": "MPa",
      "method": "ISO 527"
    },
    {
      "group": "Mechanical properties",
      "label": "Elongation at break",
      "value": "2.2",
      "unit": "%",
      "method": "ISO 527"
    },
    {
      "group": "Mechanical properties",
      "label": "Flexural strength",
      "value": "300",
      "unit": "MPa",
      "method": "ISO 178"
    },
    {
      "group": "Mechanical properties",
      "label": "Flexural modulus",
      "value": "10100",
      "unit": "MPa",
      "method": "ISO 178"
    },
    {
      "group": "Mechanical properties",
      "label": "Charpy impact strength(Notched) @ 23 °C",
      "value": "11",
      "unit": "kJ/m2",
      "method": "ISO 179/1eA"
    },
    {
      "group": "Electrical properties",
      "label": "Volume resistivity",
      "value": "1015",
      "unit": "ohm.cm",
      "method": "IEC 60093"
    },
    {
      "group": "Electrical properties",
      "label": "Permittivity (1 MHz)",
      "value": "4.2",
      "unit": "",
      "method": "IEC 60250"
    }
  ],
  "tds": {
    "status": "data-only"
  }
}

File: content/catalog/products/engineering/eag650h-ppa-glass-fiber-reinforced.json
{
  "schemaVersion": 1,
  "kind": "engineering-tds",
  "id": "engineering-tds:eag650h-ppa-glass-fiber-reinforced",
  "sortOrder": 72,
  "slug": "eag650h-ppa-glass-fiber-reinforced",
  "polymer": "PPA",
  "grade": "EAG650H",
  "family": "PPA",
  "category": "Glass Fiber Reinforced",
  "description": "50% glass fiber reinforced PPA compound for stiffness, dimensional stability and industrial injection molded parts.",
  "applications": "Automotive parts, electrical & electronics, industrial housings, brackets and precision molded components.",
  "filler": "50",
  "density": "1.65",
  "waterAbsorption": "0.3",
  "moldShrinkage": "0.2~0.6",
  "meltingPoint": "310",
  "hdt045": "",
  "hdt": "280",
  "flammability": "HB",
  "tensileModulus": "",
  "tensile": "295",
  "elongationAtBreak": "2.2",
  "flexuralStrength": "420",
  "flexuralModulus": "16400",
  "impact": "15",
  "rockwellHardness": "",
  "volumeResistivity": "1015",
  "permittivity": "4.5",
  "properties": [
    {
      "group": "Physical properties",
      "label": "Filler contents",
      "value": "50",
      "unit": "%",
      "method": "ISO 1172"
    },
    {
      "group": "Physical properties",
      "label": "Specific gravity",
      "value": "1.65",
      "unit": "",
      "method": "ISO 1183"
    },
    {
      "group": "Physical properties",
      "label": "Water absorption(23 °C, 50 %RH)",
      "value": "0.3",
      "unit": "%",
      "method": "ISO 62"
    },
    {
      "group": "Physical properties",
      "label": "Mold shrinkage(Flow direction, Φ = 100 mm, t = 3 mm)",
      "value": "0.2~0.6",
      "unit": "%",
      "method": "TAIYI Standard"
    },
    {
      "group": "Thermal properties",
      "label": "Melting point (10 °C/min)",
      "value": "310",
      "unit": "degC",
      "method": "ISO 11357"
    },
    {
      "group": "Thermal properties",
      "label": "Heat deflection temperature (1.8 MPa)",
      "value": "280",
      "unit": "degC",
      "method": "ISO 75"
    },
    {
      "group": "Thermal properties",
      "label": "Flammability (t = 0.8 mm)",
      "value": "HB",
      "unit": "Class",
      "method": "UL 94"
    },
    {
      "group": "Mechanical properties",
      "label": "Tensile stress",
      "value": "295",
      "unit": "MPa",
      "method": "ISO 527"
    },
    {
      "group": "Mechanical properties",
      "label": "Elongation at break",
      "value": "2.2",
      "unit": "%",
      "method": "ISO 527"
    },
    {
      "group": "Mechanical properties",
      "label": "Flexural strength",
      "value": "420",
      "unit": "MPa",
      "method": "ISO 178"
    },
    {
      "group": "Mechanical properties",
      "label": "Flexural modulus",
      "value": "16400",
      "unit": "MPa",
      "method": "ISO 178"
    },
    {
      "group": "Mechanical properties",
      "label": "Charpy impact strength(Notched) @ 23 °C",
      "value": "15",
      "unit": "kJ/m2",
      "method": "ISO 179/1eA"
    },
    {
      "group": "Electrical properties",
      "label": "Volume resistivity",
      "value": "1015",
      "unit": "ohm.cm",
      "method": "IEC 60093"
    },
    {
      "group": "Electrical properties",
      "label": "Permittivity (1 MHz)",
      "value": "4.5",
      "unit": "",
      "method": "IEC 60250"
    }
  ],
  "tds": {
    "status": "data-only"
  }
}

File: content/catalog/products/engineering/eai110-pa6-impact-modified.json
{
  "schemaVersion": 1,
  "kind": "engineering-tds",
  "id": "engineering-tds:eai110-pa6-impact-modified",
  "sortOrder": 25,
  "slug": "eai110-pa6-impact-modified",
  "polymer": "PA6",
  "grade": "EAI110",
  "family": "PA6",
  "category": "Impact Modified",
  "description": "impact-modified PA6 compound for improved toughness and impact-sensitive molded parts.",
  "applications": "Clips, fasteners, automotive interior/exterior parts and impact-resistant industrial components.",
  "filler": "",
  "density": "1.12",
  "waterAbsorption": "1.4~1.8",
  "moldShrinkage": "",
  "meltingPoint": "220",
  "hdt045": "160",
  "hdt": "50",
  "flammability": "HB",
  "tensileModulus": "2850",
  "tensile": "75",
  "elongationAtBreak": "30",
  "flexuralStrength": "100",
  "flexuralModulus": "2500",
  "impact": "12",
  "rockwellHardness": "117",
  "volumeResistivity": "1015",
  "permittivity": "3.4",
  "properties": [
    {
      "group": "Physical properties",
      "label": "Specific gravity",
      "value": "1.12",
      "unit": "",
      "method": "ISO 1183"
    },
    {
      "group": "Physical properties",
      "label": "Water absorption(23 °C, 50 %RH)",
      "value": "1.4~1.8",
      "unit": "%",
      "method": "ISO 62"
    },
    {
      "group": "Thermal properties",
      "label": "Melting point (10 °C/min)",
      "value": "220",
      "unit": "degC",
      "method": "ISO 11357"
    },
    {
      "group": "Thermal properties",
      "label": "Heat deflection temperature (0.45 MPa)",
      "value": "160",
      "unit": "degC",
      "method": "ISO 75"
    },
    {
      "group": "Thermal properties",
      "label": "Heat deflection temperature (1.8 MPa)",
      "value": "50",
      "unit": "degC",
      "method": "ISO 75"
    },
    {
      "group": "Thermal properties",
      "label": "Flammability (t = 0.8 mm)",
      "value": "HB",
      "unit": "Class",
      "method": "UL 94"
    },
    {
      "group": "Mechanical properties",
      "label": "Tensile modulus",
      "value": "2850",
      "unit": "MPa",
      "method": "ISO 527"
    },
    {
      "group": "Mechanical properties",
      "label": "Tensile stress",
      "value": "75",
      "unit": "MPa",
      "method": "ISO 527"
    },
    {
      "group": "Mechanical properties",
      "label": "Elongation at break",
      "value": "30",
      "unit": "%",
      "method": "ISO 527"
    },
    {
      "group": "Mechanical properties",
      "label": "Flexural strength",
      "value": "100",
      "unit": "MPa",
      "method": "ISO 178"
    },
    {
      "group": "Mechanical properties",
      "label": "Flexural modulus",
      "value": "2500",
      "unit": "MPa",
      "method": "ISO 178"
    },
    {
      "group": "Mechanical properties",
      "label": "Charpy impact strength(Notched) @ 23 °C",
      "value": "12",
      "unit": "kJ/m2",
      "method": "ISO 179/1eA"
    },
    {
      "group": "Mechanical properties",
      "label": "Rockwell Hardness(R-Scale)",
      "value": "117",
      "unit": "",
      "method": "ISO 2039-2"
    },
    {
      "group": "Electrical properties",
      "label": "Volume resistivity",
      "value": "1015",
      "unit": "ohm.cm",
      "method": "IEC 60093"
    },
    {
      "group": "Electrical properties",
      "label": "Permittivity (1 MHz)",
      "value": "3.4",
      "unit": "",
      "method": "IEC 60250"
    }
  ],
  "tds": {
    "status": "data-only"
  }
}

File: content/catalog/products/engineering/eai120-pa6-impact-modified.json
{
  "schemaVersion": 1,
  "kind": "engineering-tds",
  "id": "engineering-tds:eai120-pa6-impact-modified",
  "sortOrder": 26,
  "slug": "eai120-pa6-impact-modified",
  "polymer": "PA6",
  "grade": "EAI120",
  "family": "PA6",
  "category": "Impact Modified",
  "description": "impact-modified PA6 compound for improved toughness and impact-sensitive molded parts.",
  "applications": "Clips, fasteners, automotive interior/exterior parts and impact-resistant industrial components.",
  "filler": "",
  "density": "1.1",
  "waterAbsorption": "1.3~1.7",
  "moldShrinkage": "",
  "meltingPoint": "220",
  "hdt045": "160",
  "hdt": "55",
  "flammability": "HB",
  "tensileModulus": "2500",
  "tensile": "65",
  "elongationAtBreak": "40",
  "flexuralStrength": "90",
  "flexuralModulus": "2250",
  "impact": "17",
  "rockwellHardness": "112",
  "volumeResistivity": "1015",
  "permittivity": "3.4",
  "properties": [
    {
      "group": "Physical properties",
      "label": "Specific gravity",
      "value": "1.1",
      "unit": "",
      "method": "ISO 1183"
    },
    {
      "group": "Physical properties",
      "label": "Water absorption(23 °C, 50 %RH)",
      "value": "1.3~1.7",
      "unit": "%",
      "method": "ISO 62"
    },
    {
      "group": "Thermal properties",
      "label": "Melting point (10 °C/min)",
      "value": "220",
      "unit": "degC",
      "method": "ISO 11357"
    },
    {
      "group": "Thermal properties",
      "label": "Heat deflection temperature (0.45 MPa)",
      "value": "160",
      "unit": "degC",
      "method": "ISO 75"
    },
    {
      "group": "Thermal properties",
      "label": "Heat deflection temperature (1.8 MPa)",
      "value": "55",
      "unit": "degC",
      "method": "ISO 75"
    },
    {
      "group": "Thermal properties",
      "label": "Flammability (t = 0.8 mm)",
      "value": "HB",
      "unit": "Class",
      "method": "UL 94"
    },
    {
      "group": "Mechanical properties",
      "label": "Tensile modulus",
      "value": "2500",
      "unit": "MPa",
      "method": "ISO 527"
    },
    {
      "group": "Mechanical properties",
      "label": "Tensile stress",
      "value": "65",
      "unit": "MPa",
      "method": "ISO 527"
    },
    {
      "group": "Mechanical properties",
      "label": "Elongation at break",
      "value": "40",
      "unit": "%",
      "method": "ISO 527"
    },
    {
      "group": "Mechanical properties",
      "label": "Flexural strength",
      "value": "90",
      "unit": "MPa",
      "method": "ISO 178"
    },
    {
      "group": "Mechanical properties",
      "label": "Flexural modulus",
      "value": "2250",
      "unit": "MPa",
      "method": "ISO 178"
    },
    {
      "group": "Mechanical properties",
      "label": "Charpy impact strength(Notched) @ 23 °C",
      "value": "17",
      "unit": "kJ/m2",
      "method": "ISO 179/1eA"
    },
    {
      "group": "Mechanical properties",
      "label": "Rockwell Hardness(R-Scale)",
      "value": "112",
      "unit": "",
      "method": "ISO 2039-2"
    },
    {
      "group": "Electrical properties",
      "label": "Volume resistivity",
      "value": "1015",
      "unit": "ohm.cm",
      "method": "IEC 60093"
    },
    {
      "group": "Electrical properties",
      "label": "Permittivity (1 MHz)",
      "value": "3.4",
      "unit": "",
      "method": "IEC 60250"
    }
  ],
  "tds": {
    "status": "data-only"
  }
}

File: content/catalog/products/engineering/eai130u-pa6-impact-modified.json
{
  "schemaVersion": 1,
  "kind": "engineering-tds",
  "id": "engineering-tds:eai130u-pa6-impact-modified",
  "sortOrder": 27,
  "slug": "eai130u-pa6-impact-modified",
  "polymer": "PA6",
  "grade": "EAI130U",
  "family": "PA6",
  "category": "Impact Modified",
  "description": "EAI130U: Impact-modified PA6 compound for improved toughness and impact-sensitive molded parts.",
  "applications": "Clips, fasteners, automotive interior/exterior parts and impact-resistant industrial components.",
  "filler": "",
  "density": "1.1",
  "waterAbsorption": "1.3~1.7",
  "moldShrinkage": "",
  "meltingPoint": "220",
  "hdt045": "150",
  "hdt": "50",
  "flammability": "HB",
  "tensileModulus": "2500",
  "tensile": "65",
  "elongationAtBreak": "35",
  "flexuralStrength": "90",
  "flexuralModulus": "2250",
  "impact": "17",
  "rockwellHardness": "112",
  "volumeResistivity": "1015",
  "permittivity": "3.4",
  "properties": [
    {
      "group": "Physical properties",
      "label": "Specific gravity",
      "value": "1.1",
      "unit": "",
      "method": "ISO 1183"
    },
    {
      "group": "Physical properties",
      "label": "Water absorption(23 °C, 50 %RH)",
      "value": "1.3~1.7",
      "unit": "%",
      "method": "ISO 62"
    },
    {
      "group": "Thermal properties",
      "label": "Melting point (10 °C/min)",
      "value": "220",
      "unit": "degC",
      "method": "ISO 11357"
    },
    {
      "group": "Thermal properties",
      "label": "Heat deflection temperature (0.45 MPa)",
      "value": "150",
      "unit": "degC",
      "method": "ISO 75"
    },
    {
      "group": "Thermal properties",
      "label": "Heat deflection temperature (1.8 MPa)",
      "value": "50",
      "unit": "degC",
      "method": "ISO 75"
    },
    {
      "group": "Thermal properties",
      "label": "Flammability (t = 0.8 mm)",
      "value": "HB",
      "unit": "Class",
      "method": "UL 94"
    },
    {
      "group": "Mechanical properties",
      "label": "Tensile modulus",
      "value": "2500",
      "unit": "MPa",
      "method": "ISO 527"
    },
    {
      "group": "Mechanical properties",
      "label": "Tensile stress",
      "value": "65",
      "unit": "MPa",
      "method": "ISO 527"
    },
    {
      "group": "Mechanical properties",
      "label": "Elongation at break",
      "value": "35",
      "unit": "%",
      "method": "ISO 527"
    },
    {
      "group": "Mechanical properties",
      "label": "Flexural strength",
      "value": "90",
      "unit": "MPa",
      "method": "ISO 178"
    },
    {
      "group": "Mechanical properties",
      "label": "Flexural modulus",
      "value": "2250",
      "unit": "MPa",
      "method": "ISO 178"
    },
    {
      "group": "Mechanical properties",
      "label": "Charpy impact strength(Notched) @ 23 °C",
      "value": "17",
      "unit": "kJ/m2",
      "method": "ISO 179/1eA"
    },
    {
      "group": "Mechanical properties",
      "label": "Rockwell Hardness(R-Scale)",
      "value": "112",
      "unit": "",
      "method": "ISO 2039-2"
    },
    {
      "group": "Electrical properties",
      "label": "Volume resistivity",
      "value": "1015",
      "unit": "ohm.cm",
      "method": "IEC 60093"
    },
    {
      "group": "Electrical properties",
      "label": "Permittivity (1 MHz)",
      "value": "3.4",
      "unit": "",
      "method": "IEC 60250"
    }
  ],
  "tds": {
    "status": "data-only"
  }
}

File: content/catalog/products/engineering/eai140-pa6-impact-modified.json
{
  "schemaVersion": 1,
  "kind": "engineering-tds",
  "id": "engineering-tds:eai140-pa6-impact-modified",
  "sortOrder": 28,
  "slug": "eai140-pa6-impact-modified",
  "polymer": "PA6",
  "grade": "EAI140",
  "family": "PA6",
  "category": "Impact Modified",
  "description": "impact-modified PA6 compound for improved toughness and impact-sensitive molded parts.",
  "applications": "Clips, fasteners, automotive interior/exterior parts and impact-resistant industrial components.",
  "filler": "",
  "density": "1.09",
  "waterAbsorption": "1.2~1.6",
  "moldShrinkage": "",
  "meltingPoint": "220",
  "hdt045": "115",
  "hdt": "50",
  "flammability": "HB",
  "tensileModulus": "2100",
  "tensile": "55",
  "elongationAtBreak": "35",
  "flexuralStrength": "75",
  "flexuralModulus": "1900",
  "impact": "57",
  "rockwellHardness": "110",
  "volumeResistivity": "1015",
  "permittivity": "3.4",
  "properties": [
    {
      "group": "Physical properties",
      "label": "Specific gravity",
      "value": "1.09",
      "unit": "",
      "method": "ISO 1183"
    },
    {
      "group": "Physical properties",
      "label": "Water absorption(23 °C, 50 %RH)",
      "value": "1.2~1.6",
      "unit": "%",
      "method": "ISO 62"
    },
    {
      "group": "Thermal properties",
      "label": "Melting point (10 °C/min)",
      "value": "220",
      "unit": "degC",
      "method": "ISO 11357"
    },
    {
      "group": "Thermal properties",
      "label": "Heat deflection temperature (0.45 MPa)",
      "value": "115",
      "unit": "degC",
      "method": "ISO 75"
    },
    {
      "group": "Thermal properties",
      "label": "Heat deflection temperature (1.8 MPa)",
      "value": "50",
      "unit": "degC",
      "method": "ISO 75"
    },
    {
      "group": "Thermal properties",
      "label": "Flammability (t = 0.8 mm)",
      "value": "HB",
      "unit": "Class",
      "method": "UL 94"
    },
    {
      "group": "Mechanical properties",
      "label": "Tensile modulus",
      "value": "2100",
      "unit": "MPa",
      "method": "ISO 527"
    },
    {
      "group": "Mechanical properties",
      "label": "Tensile stress",
      "value": "55",
      "unit": "MPa",
      "method": "ISO 527"
    },
    {
      "group": "Mechanical properties",
      "label": "Elongation at break",
      "value": "35",
      "unit": "%",
      "method": "ISO 527"
    },
    {
      "group": "Mechanical properties",
      "label": "Flexural strength",
      "value": "75",
      "unit": "MPa",
      "method": "ISO 178"
    },
    {
      "group": "Mechanical properties",
      "label": "Flexural modulus",
      "value": "1900",
      "unit": "MPa",
      "method": "ISO 178"
    },
    {
      "group": "Mechanical properties",
      "label": "Charpy impact strength(Notched) @ 23 °C",
      "value": "57",
      "unit": "kJ/m2",
      "method": "ISO 179/1eA"
    },
    {
      "group": "Mechanical properties",
      "label": "Rockwell Hardness(R-Scale)",
      "value": "110",
      "unit": "",
      "method": "ISO 2039-2"
    },
    {
      "group": "Electrical properties",
      "label": "Volume resistivity",
      "value": "1015",
      "unit": "ohm.cm",
      "method": "IEC 60093"
    },
    {
      "group": "Electrical properties",
      "label": "Permittivity (1 MHz)",
      "value": "3.4",
      "unit": "",
      "method": "IEC 60250"
    }
  ],
  "tds": {
    "status": "data-only"
  }
}

File: content/catalog/products/engineering/eai150-pa6-impact-modified.json
{
  "schemaVersion": 1,
  "kind": "engineering-tds",
  "id": "engineering-tds:eai150-pa6-impact-modified",
  "sortOrder": 29,
  "slug": "eai150-pa6-impact-modified",
  "polymer": "PA6",
  "grade": "EAI150",
  "family": "PA6",
  "category": "Impact Modified",
  "description": "impact-modified PA6 compound for improved toughness and impact-sensitive molded parts.",
  "applications": "Clips, fasteners, automotive interior/exterior parts and impact-resistant industrial components.",
  "filler": "",
  "density": "1.06",
  "waterAbsorption": "1.4",
  "moldShrinkage": "1.3~2.7",
  "meltingPoint": "220",
  "hdt045": "160",
  "hdt": "60",
  "flammability": "HB",
  "tensileModulus": "",
  "tensile": "60",
  "elongationAtBreak": "30",
  "flexuralStrength": "80",
  "flexuralModulus": "2300",
  "impact": "11",
  "rockwellHardness": "111",
  "volumeResistivity": "1015",
  "permittivity": "3.4",
  "properties": [
    {
      "group": "Physical properties",
      "label": "Specific gravity",
      "value": "1.06",
      "unit": "",
      "method": "ISO 1183"
    },
    {
      "group": "Physical properties",
      "label": "Water absorption(23 °C, 50 %RH)",
      "value": "1.4",
      "unit": "%",
      "method": "ISO 62"
    },
    {
      "group": "Physical properties",
      "label": "Mold shrinkage(Flow direction, Φ = 100 mm, t = 3 mm)",
      "value": "1.3~2.7",
      "unit": "%",
      "method": "TAIYI Standard"
    },
    {
      "group": "Thermal properties",
      "label": "Melting point (10 °C/min)",
      "value": "220",
      "unit": "degC",
      "method": "ISO 11357"
    },
    {
      "group": "Thermal properties",
      "label": "Heat deflection temperature (0.45 MPa)",
      "value": "160",
      "unit": "degC",
      "method": "ISO 75"
    },
    {
      "group": "Thermal properties",
      "label": "Heat deflection temperature (1.8 MPa)",
      "value": "60",
      "unit": "degC",
      "method": "ISO 75"
    },
    {
      "group": "Thermal properties",
      "label": "Flammability (t = 0.8 mm)",
      "value": "HB",
      "unit": "Class",
      "method": "UL 94"
    },
    {
      "group": "Mechanical properties",
      "label": "Tensile stress",
      "value": "60",
      "unit": "MPa",
      "method": "ISO 527"
    },
    {
      "group": "Mechanical properties",
      "label": "Elongation at break",
      "value": "30",
      "unit": "%",
      "method": "ISO 527"
    },
    {
      "group": "Mechanical properties",
      "label": "Flexural strength",
      "value": "80",
      "unit": "MPa",
      "method": "ISO 178"
    },
    {
      "group": "Mechanical properties",
      "label": "Flexural modulus",
      "value": "2300",
      "unit": "MPa",
      "method": "ISO 178"
    },
    {
      "group": "Mechanical properties",
      "label": "Charpy impact strength(Notched) @ 23 °C",
      "value": "11",
      "unit": "kJ/m2",
      "method": "ISO 179/1eA"
    },
    {
      "group": "Mechanical properties",
      "label": "Rockwell Hardness(R-Scale)",
      "value": "111",
      "unit": "",
      "method": "ISO 2039-2"
    },
    {
      "group": "Electrical properties",
      "label": "Volume resistivity",
      "value": "1015",
      "unit": "ohm.cm",
      "method": "IEC 60093"
    },
    {
      "group": "Electrical properties",
      "label": "Permittivity (1 MHz)",
      "value": "3.4",
      "unit": "",
      "method": "IEC 60250"
    }
  ],
  "tds": {
    "status": "data-only"
  }
}

File: content/catalog/products/engineering/eai160-pa6-impact-modified.json
{
  "schemaVersion": 1,
  "kind": "engineering-tds",
  "id": "engineering-tds:eai160-pa6-impact-modified",
  "sortOrder": 30,
  "slug": "eai160-pa6-impact-modified",
  "polymer": "PA6",
  "grade": "EAI160",
  "family": "PA6",
  "category": "Impact Modified",
  "description": "EAI160: Impact-modified PA6 compound for improved toughness and impact-sensitive molded parts.",
  "applications": "Clips, fasteners, automotive interior/exterior parts and impact-resistant industrial components.",
  "filler": "",
  "density": "1.08",
  "waterAbsorption": "1.2~1.6",
  "moldShrinkage": "",
  "meltingPoint": "220",
  "hdt045": "140",
  "hdt": "50",
  "flammability": "HB",
  "tensileModulus": "2400",
  "tensile": "60",
  "elongationAtBreak": "25",
  "flexuralStrength": "80",
  "flexuralModulus": "2180",
  "impact": "15.5",
  "rockwellHardness": "115",
  "volumeResistivity": "1015",
  "permittivity": "3.4",
  "properties": [
    {
      "group": "Physical properties",
      "label": "Specific gravity",
      "value": "1.08",
      "unit": "",
      "method": "ISO 1183"
    },
    {
      "group": "Physical properties",
      "label": "Water absorption(23 °C, 50 %RH)",
      "value": "1.2~1.6",
      "unit": "%",
      "method": "ISO 62"
    },
    {
      "group": "Thermal properties",
      "label": "Melting point (10 °C/min)",
      "value": "220",
      "unit": "degC",
      "method": "ISO 11357"
    },
    {
      "group": "Thermal properties",
      "label": "Heat deflection temperature (0.45 MPa)",
      "value": "140",
      "unit": "degC",
      "method": "ISO 75"
    },
    {
      "group": "Thermal properties",
      "label": "Heat deflection temperature (1.8 MPa)",
      "value": "50",
      "unit": "degC",
      "method": "ISO 75"
    },
    {
      "group": "Thermal properties",
      "label": "Flammability (t = 0.8 mm)",
      "value": "HB",
      "unit": "Class",
      "method": "UL 94"
    },
    {
      "group": "Mechanical properties",
      "label": "Tensile modulus",
      "value": "2400",
      "unit": "MPa",
      "method": "ISO 527"
    },
    {
      "group": "Mechanical properties",
      "label": "Tensile stress",
      "value": "60",
      "unit": "MPa",
      "method": "ISO 527"
    },
    {
      "group": "Mechanical properties",
      "label": "Elongation at break",
      "value": "25",
      "unit": "%",
      "method": "ISO 527"
    },
    {
      "group": "Mechanical properties",
      "label": "Flexural strength",
      "value": "80",
      "unit": "MPa",
      "method": "ISO 178"
    },
    {
      "group": "Mechanical properties",
      "label": "Flexural modulus",
      "value": "2180",
      "unit": "MPa",
      "method": "ISO 178"
    },
    {
      "group": "Mechanical properties",
      "label": "Charpy impact strength(Notched) @ 23 °C",
      "value": "15.5",
      "unit": "kJ/m2",
      "method": "ISO 179/1eA"
    },
    {
      "group": "Mechanical properties",
      "label": "Rockwell Hardness(R-Scale)",
      "value": "115",
      "unit": "",
      "method": "ISO 2039-2"
    },
    {
      "group": "Electrical properties",
      "label": "Volume resistivity",
      "value": "1015",
      "unit": "ohm.cm",
      "method": "IEC 60093"
    },
    {
      "group": "Electrical properties",
      "label": "Permittivity (1 MHz)",
      "value": "3.4",
      "unit": "",
      "method": "IEC 60250"
    }
  ],
  "tds": {
    "status": "data-only"
  }
}

File: content/catalog/products/engineering/eai210-pa66-impact-modified.json
{
  "schemaVersion": 1,
  "kind": "engineering-tds",
  "id": "engineering-tds:eai210-pa66-impact-modified",
  "sortOrder": 59,
  "slug": "eai210-pa66-impact-modified",
  "polymer": "PA66",
  "grade": "EAI210",
  "family": "PA66",
  "category": "Impact Modified",
  "description": "impact-modified PA66 compound for improved toughness and impact-sensitive molded parts.",
  "applications": "Clips, fasteners, automotive interior/exterior parts and impact-resistant industrial components.",
  "filler": "",
  "density": "1.12",
  "waterAbsorption": "1.1~1.5",
  "moldShrinkage": "",
  "meltingPoint": "260",
  "hdt045": "220",
  "hdt": "60",
  "flammability": "HB",
  "tensileModulus": "2900",
  "tensile": "80",
  "elongationAtBreak": "20",
  "flexuralStrength": "105",
  "flexuralModulus": "2650",
  "impact": "12",
  "rockwellHardness": "115",
  "volumeResistivity": "",
  "permittivity": "3.2",
  "properties": [
    {
      "group": "Physical properties",
      "label": "Specific gravity",
      "value": "1.12",
      "unit": "",
      "method": "ISO 1183"
    },
    {
      "group": "Physical properties",
      "label": "Water absorption(23 °C, 50 %RH)",
      "value": "1.1~1.5",
      "unit": "%",
      "method": "ISO 62"
    },
    {
      "group": "Thermal properties",
      "label": "Melting point (10 °C/min)",
      "value": "260",
      "unit": "degC",
      "method": "ISO 11357"
    },
    {
      "group": "Thermal properties",
      "label": "Heat deflection temperature (0.45 MPa)",
      "value": "220",
      "unit": "degC",
      "method": "ISO 75"
    },
    {
      "group": "Thermal properties",
      "label": "Heat deflection temperature (1.8 MPa)",
      "value": "60",
      "unit": "degC",
      "method": "ISO 75"
    },
    {
      "group": "Thermal properties",
      "label": "Flammability (t = 0.8 mm)",
      "value": "HB",
      "unit": "Class",
      "method": "UL 94"
    },
    {
      "group": "Mechanical properties",
      "label": "Tensile modulus",
      "value": "2900",
      "unit": "MPa",
      "method": "ISO 527"
    },
    {
      "group": "Mechanical properties",
      "label": "Tensile stress",
      "value": "80",
      "unit": "MPa",
      "method": "ISO 527"
    },
    {
      "group": "Mechanical properties",
      "label": "Elongation at break",
      "value": "20",
      "unit": "%",
      "method": "ISO 527"
    },
    {
      "group": "Mechanical properties",
      "label": "Flexural strength",
      "value": "105",
      "unit": "MPa",
      "method": "ISO 178"
    },
    {
      "group": "Mechanical properties",
      "label": "Flexural modulus",
      "value": "2650",
      "unit": "MPa",
      "method": "ISO 178"
    },
    {
      "group": "Mechanical properties",
      "label": "Charpy impact strength(Notched) @ 23 °C",
      "value": "12",
      "unit": "kJ/m2",
      "method": "ISO 179/1eA"
    },
    {
      "group": "Mechanical properties",
      "label": "Rockwell Hardness(R-Scale)",
      "value": "115",
      "unit": "",
      "method": "ISO 2039-2"
    },
    {
      "group": "Electrical properties",
      "label": "Permittivity (1 MHz)",
      "value": "3.2",
      "unit": "",
      "method": "IEC 60250"
    }
  ],
  "tds": {
    "status": "data-only"
  }
}

File: content/catalog/products/engineering/eai220-pa66-impact-modified.json
{
  "schemaVersion": 1,
  "kind": "engineering-tds",
  "id": "engineering-tds:eai220-pa66-impact-modified",
  "sortOrder": 60,
  "slug": "eai220-pa66-impact-modified",
  "polymer": "PA66",
  "grade": "EAI220",
  "family": "PA66",
  "category": "Impact Modified",
  "description": "EAI220: Impact-modified PA66 compound for improved toughness and impact-sensitive molded parts.",
  "applications": "Clips, fasteners, automotive interior/exterior parts and impact-resistant industrial components.",
  "filler": "",
  "density": "1.11",
  "waterAbsorption": "1.0~1.4",
  "moldShrinkage": "",
  "meltingPoint": "260",
  "hdt045": "200",
  "hdt": "60",
  "flammability": "HB",
  "tensileModulus": "2400",
  "tensile": "70",
  "elongationAtBreak": "25",
  "flexuralStrength": "100",
  "flexuralModulus": "2450",
  "impact": "13",
  "rockwellHardness": "115",
  "volumeResistivity": "1015",
  "permittivity": "3.2",
  "properties": [
    {
      "group": "Physical properties",
      "label": "Specific gravity",
      "value": "1.11",
      "unit": "",
      "method": "ISO 1183"
    },
    {
      "group": "Physical properties",
      "label": "Water absorption(23 °C, 50 %RH)",
      "value": "1.0~1.4",
      "unit": "%",
      "method": "ISO 62"
    },
    {
      "group": "Thermal properties",
      "label": "Melting point (10 °C/min)",
      "value": "260",
      "unit": "degC",
      "method": "ISO 11357"
    },
    {
      "group": "Thermal properties",
      "label": "Heat deflection temperature (0.45 MPa)",
      "value": "200",
      "unit": "degC",
      "method": "ISO 75"
    },
    {
      "group": "Thermal properties",
      "label": "Heat deflection temperature (1.8 MPa)",
      "value": "60",
      "unit": "degC",
      "method": "ISO 75"
    },
    {
      "group": "Thermal properties",
      "label": "Flammability (t = 0.8 mm)",
      "value": "HB",
      "unit": "Class",
      "method": "UL 94"
    },
    {
      "group": "Mechanical properties",
      "label": "Tensile modulus",
      "value": "2400",
      "unit": "MPa",
      "method": "ISO 527"
    },
    {
      "group": "Mechanical properties",
      "label": "Tensile stress",
      "value": "70",
      "unit": "MPa",
      "method": "ISO 527"
    },
    {
      "group": "Mechanical properties",
      "label": "Elongation at break",
      "value": "25",
      "unit": "%",
      "method": "ISO 527"
    },
    {
      "group": "Mechanical properties",
      "label": "Flexural strength",
      "value": "100",
      "unit": "MPa",
      "method": "ISO 178"
    },
    {
      "group": "Mechanical properties",
      "label": "Flexural modulus",
      "value": "2450",
      "unit": "MPa",
      "method": "ISO 178"
    },
    {
      "group": "Mechanical properties",
      "label": "Charpy impact strength(Notched) @ 23 °C",
      "value": "13",
      "unit": "kJ/m2",
      "method": "ISO 179/1eA"
    },
    {
      "group": "Mechanical properties",
      "label": "Rockwell Hardness(R-Scale)",
      "value": "115",
      "unit": "",
      "method": "ISO 2039-2"
    },
    {
      "group": "Electrical properties",
      "label": "Volume resistivity",
      "value": "1015",
      "unit": "ohm.cm",
      "method": "IEC 60093"
    },
    {
      "group": "Electrical properties",
      "label": "Permittivity (1 MHz)",
      "value": "3.2",
      "unit": "",
      "method": "IEC 60250"
    }
  ],
  "tds": {
    "status": "data-only"
  }
}

File: content/catalog/products/engineering/eai230-pa66-impact-modified.json
{
  "schemaVersion": 1,
  "kind": "engineering-tds",
  "id": "engineering-tds:eai230-pa66-impact-modified",
  "sortOrder": 61,
  "slug": "eai230-pa66-impact-modified",
  "polymer": "PA66",
  "grade": "EAI230",
  "family": "PA66",
  "category": "Impact Modified",
  "description": "EAI230: Impact-modified PA66 compound for improved toughness and impact-sensitive molded parts.",
  "applications": "Clips, fasteners, automotive interior/exterior parts and impact-resistant industrial components.",
  "filler": "",
  "density": "1.11",
  "waterAbsorption": "1.0~1.4",
  "moldShrinkage": "",
  "meltingPoint": "260",
  "hdt045": "200",
  "hdt": "60",
  "flammability": "HB",
  "tensileModulus": "2400",
  "tensile": "65",
  "elongationAtBreak": "30",
  "flexuralStrength": "90",
  "flexuralModulus": "2350",
  "impact": "18",
  "rockwellHardness": "115",
  "volumeResistivity": "1015",
  "permittivity": "3.2",
  "properties": [
    {
      "group": "Physical properties",
      "label": "Specific gravity",
      "value": "1.11",
      "unit": "",
      "method": "ISO 1183"
    },
    {
      "group": "Physical properties",
      "label": "Water absorption(23 °C, 50 %RH)",
      "value": "1.0~1.4",
      "unit": "%",
      "method": "ISO 62"
    },
    {
      "group": "Thermal properties",
      "label": "Melting point (10 °C/min)",
      "value": "260",
      "unit": "degC",
      "method": "ISO 11357"
    },
    {
      "group": "Thermal properties",
      "label": "Heat deflection temperature (0.45 MPa)",
      "value": "200",
      "unit": "degC",
      "method": "ISO 75"
    },
    {
      "group": "Thermal properties",
      "label": "Heat deflection temperature (1.8 MPa)",
      "value": "60",
      "unit": "degC",
      "method": "ISO 75"
    },
    {
      "group": "Thermal properties",
      "label": "Flammability (t = 0.8 mm)",
      "value": "HB",
      "unit": "Class",
      "method": "UL 94"
    },
    {
      "group": "Mechanical properties",
      "label": "Tensile modulus",
      "value": "2400",
      "unit": "MPa",
      "method": "ISO 527"
    },
    {
      "group": "Mechanical properties",
      "label": "Tensile stress",
      "value": "65",
      "unit": "MPa",
      "method": "ISO 527"
    },
    {
      "group": "Mechanical properties",
      "label": "Elongation at break",
      "value": "30",
      "unit": "%",
      "method": "ISO 527"
    },
    {
      "group": "Mechanical properties",
      "label": "Flexural strength",
      "value": "90",
      "unit": "MPa",
      "method": "ISO 178"
    },
    {
      "group": "Mechanical properties",
      "label": "Flexural modulus",
      "value": "2350",
      "unit": "MPa",
      "method": "ISO 178"
    },
    {
      "group": "Mechanical properties",
      "label": "Charpy impact strength(Notched) @ 23 °C",
      "value": "18",
      "unit": "kJ/m2",
      "method": "ISO 179/1eA"
    },
    {
      "group": "Mechanical properties",
      "label": "Rockwell Hardness(R-Scale)",
      "value": "115",
      "unit": "",
      "method": "ISO 2039-2"
    },
    {
      "group": "Electrical properties",
      "label": "Volume resistivity",
      "value": "1015",
      "unit": "ohm.cm",
      "method": "IEC 60093"
    },
    {
      "group": "Electrical properties",
      "label": "Permittivity (1 MHz)",
      "value": "3.2",
      "unit": "",
      "method": "IEC 60250"
    }
  ],
  "tds": {
    "status": "data-only"
  }
}

File: content/catalog/products/engineering/eai240u-pa66-impact-modified.json
{
  "schemaVersion": 1,
  "kind": "engineering-tds",
  "id": "engineering-tds:eai240u-pa66-impact-modified",
  "sortOrder": 62,
  "slug": "eai240u-pa66-impact-modified",
  "polymer": "PA66",
  "grade": "EAI240U",
  "family": "PA66",
  "category": "Impact Modified",
  "description": "impact-modified PA66 compound for improved toughness and impact-sensitive molded parts.",
  "applications": "Clips, fasteners, automotive interior/exterior parts and impact-resistant industrial components.",
  "filler": "",
  "density": "1.11",
  "waterAbsorption": "1.0~1.4",
  "moldShrinkage": "",
  "meltingPoint": "260",
  "hdt045": "210",
  "hdt": "60",
  "flammability": "HB",
  "tensileModulus": "2000",
  "tensile": "70",
  "elongationAtBreak": "25",
  "flexuralStrength": "100",
  "flexuralModulus": "2560",
  "impact": "13.5",
  "rockwellHardness": "115",
  "volumeResistivity": "1015",
  "permittivity": "3.2",
  "properties": [
    {
      "group": "Physical properties",
      "label": "Specific gravity",
      "value": "1.11",
      "unit": "",
      "method": "ISO 1183"
    },
    {
      "group": "Physical properties",
      "label": "Water absorption(23 °C, 50 %RH)",
      "value": "1.0~1.4",
      "unit": "%",
      "method": "ISO 62"
    },
    {
      "group": "Thermal properties",
      "label": "Melting point (10 °C/min)",
      "value": "260",
      "unit": "degC",
      "method": "ISO 11357"
    },
    {
      "group": "Thermal properties",
      "label": "Heat deflection temperature (0.45 MPa)",
      "value": "210",
      "unit": "degC",
      "method": "ISO 75"
    },
    {
      "group": "Thermal properties",
      "label": "Heat deflection temperature (1.8 MPa)",
      "value": "60",
      "unit": "degC",
      "method": "ISO 75"
    },
    {
      "group": "Thermal properties",
      "label": "Flammability (t = 0.8 mm)",
      "value": "HB",
      "unit": "Class",
      "method": "UL 94"
    },
    {
      "group": "Mechanical properties",
      "label": "Tensile modulus",
      "value": "2000",
      "unit": "MPa",
      "method": "ISO 527"
    },
    {
      "group": "Mechanical properties",
      "label": "Tensile stress",
      "value": "70",
      "unit": "MPa",
      "method": "ISO 527"
    },
    {
      "group": "Mechanical properties",
      "label": "Elongation at break",
      "value": "25",
      "unit": "%",
      "method": "ISO 527"
    },
    {
      "group": "Mechanical properties",
      "label": "Flexural strength",
      "value": "100",
      "unit": "MPa",
      "method": "ISO 178"
    },
    {
      "group": "Mechanical properties",
      "label": "Flexural modulus",
      "value": "2560",
      "unit": "MPa",
      "method": "ISO 178"
    },
    {
      "group": "Mechanical properties",
      "label": "Charpy impact strength(Notched) @ 23 °C",
      "value": "13.5",
      "unit": "kJ/m2",
      "method": "ISO 179/1eA"
    },
    {
      "group": "Mechanical properties",
      "label": "Rockwell Hardness(R-Scale)",
      "value": "115",
      "unit": "",
      "method": "ISO 2039-2"
    },
    {
      "group": "Electrical properties",
      "label": "Volume resistivity",
      "value": "1015",
      "unit": "ohm.cm",
      "method": "IEC 60093"
    },
    {
      "group": "Electrical properties",
      "label": "Permittivity (1 MHz)",
      "value": "3.2",
      "unit": "",
      "method": "IEC 60250"
    }
  ],
  "tds": {
    "status": "data-only"
  }
}
