Repository: xts09/taiyi-pom-site

# Catalog Content

Product content belongs under `products/<source>/`, one JSON file per grade.
Do not edit files under `src/generated/`; run `npm run catalog:generate` instead.

TDS PDFs use this path and filename pattern:

`public/documents/tds/<polymer>/taiyi-<grade>-tds-en-r<revision>.pdf`

Grade pages are indexable by default. Set `seo.indexable` to `false` only for a
real grade record that should remain available to users but stay out of search
results and the sitemap. Aliases redirect permanently to the canonical `slug`.

File: content/catalog/products/engineering/eai250-pa66-impact-modified.json
{
  "schemaVersion": 1,
  "kind": "engineering-tds",
  "id": "engineering-tds:eai250-pa66-impact-modified",
  "sortOrder": 63,
  "slug": "eai250-pa66-impact-modified",
  "polymer": "PA66",
  "grade": "EAI250",
  "family": "PA66",
  "category": "Impact Modified",
  "description": "EAI250: Impact-modified PA66 compound for improved toughness and impact-sensitive molded parts.",
  "applications": "Clips, fasteners, automotive interior/exterior parts and impact-resistant industrial components.",
  "filler": "",
  "density": "1.08",
  "waterAbsorption": "0.9~1.3",
  "moldShrinkage": "",
  "meltingPoint": "260",
  "hdt045": "180",
  "hdt": "50",
  "flammability": "HB",
  "tensileModulus": "2450",
  "tensile": "50",
  "elongationAtBreak": "50",
  "flexuralStrength": "75",
  "flexuralModulus": "1850",
  "impact": "83.5",
  "rockwellHardness": "110",
  "volumeResistivity": "1015",
  "permittivity": "3.2",
  "properties": [
    {
      "group": "Physical properties",
      "label": "Specific gravity",
      "value": "1.08",
      "unit": "",
      "method": "ISO 1183"
    },
    {
      "group": "Physical properties",
      "label": "Water absorption(23 °C, 50 %RH)",
      "value": "0.9~1.3",
      "unit": "%",
      "method": "ISO 62"
    },
    {
      "group": "Thermal properties",
      "label": "Melting point (10 °C/min)",
      "value": "260",
      "unit": "degC",
      "method": "ISO 11357"
    },
    {
      "group": "Thermal properties",
      "label": "Heat deflection temperature (0.45 MPa)",
      "value": "180",
      "unit": "degC",
      "method": "ISO 75"
    },
    {
      "group": "Thermal properties",
      "label": "Heat deflection temperature (1.8 MPa)",
      "value": "50",
      "unit": "degC",
      "method": "ISO 75"
    },
    {
      "group": "Thermal properties",
      "label": "Flammability (t = 0.8 mm)",
      "value": "HB",
      "unit": "Class",
      "method": "UL 94"
    },
    {
      "group": "Mechanical properties",
      "label": "Tensile modulus",
      "value": "2450",
      "unit": "MPa",
      "method": "ISO 527"
    },
    {
      "group": "Mechanical properties",
      "label": "Tensile stress",
      "value": "50",
      "unit": "MPa",
      "method": "ISO 527"
    },
    {
      "group": "Mechanical properties",
      "label": "Elongation at break",
      "value": "50",
      "unit": "%",
      "method": "ISO 527"
    },
    {
      "group": "Mechanical properties",
      "label": "Flexural strength",
      "value": "75",
      "unit": "MPa",
      "method": "ISO 178"
    },
    {
      "group": "Mechanical properties",
      "label": "Flexural modulus",
      "value": "1850",
      "unit": "MPa",
      "method": "ISO 178"
    },
    {
      "group": "Mechanical properties",
      "label": "Charpy impact strength(Notched) @ 23 °C",
      "value": "83.5",
      "unit": "kJ/m2",
      "method": "ISO 179/1eA"
    },
    {
      "group": "Mechanical properties",
      "label": "Rockwell Hardness(R-Scale)",
      "value": "110",
      "unit": "",
      "method": "ISO 2039-2"
    },
    {
      "group": "Electrical properties",
      "label": "Volume resistivity",
      "value": "1015",
      "unit": "ohm.cm",
      "method": "IEC 60093"
    },
    {
      "group": "Electrical properties",
      "label": "Permittivity (1 MHz)",
      "value": "3.2",
      "unit": "",
      "method": "IEC 60250"
    }
  ],
  "tds": {
    "status": "data-only"
  }
}

File: content/catalog/products/engineering/eam120-pa6-mineral-filled.json
{
  "schemaVersion": 1,
  "kind": "engineering-tds",
  "id": "engineering-tds:eam120-pa6-mineral-filled",
  "sortOrder": 17,
  "slug": "eam120-pa6-mineral-filled",
  "polymer": "PA6",
  "grade": "EAM120",
  "family": "PA6",
  "category": "Mineral Filled",
  "description": "20% mineral filled PA6 compound for stiffness, dimensional stability and industrial injection molded parts.",
  "applications": "Automotive parts, electrical & electronics, industrial housings, brackets and precision molded components.",
  "filler": "20",
  "density": "1.3",
  "waterAbsorption": "1.4",
  "moldShrinkage": "",
  "meltingPoint": "220",
  "hdt045": "205",
  "hdt": "135",
  "flammability": "HB",
  "tensileModulus": "",
  "tensile": "77",
  "elongationAtBreak": "4",
  "flexuralStrength": "127",
  "flexuralModulus": "4900",
  "impact": "4",
  "rockwellHardness": "117",
  "volumeResistivity": "1015",
  "permittivity": "3.4",
  "properties": [
    {
      "group": "Physical properties",
      "label": "Filler contents",
      "value": "20",
      "unit": "%",
      "method": "ISO 1172"
    },
    {
      "group": "Physical properties",
      "label": "Specific gravity",
      "value": "1.3",
      "unit": "",
      "method": "ISO 1183"
    },
    {
      "group": "Physical properties",
      "label": "Water absorption(23 °C, 50 %RH)",
      "value": "1.4",
      "unit": "%",
      "method": "ISO 62"
    },
    {
      "group": "Thermal properties",
      "label": "Melting point (10 °C/min)",
      "value": "220",
      "unit": "degC",
      "method": "ISO 11357"
    },
    {
      "group": "Thermal properties",
      "label": "Heat deflection temperature (0.45 MPa)",
      "value": "205",
      "unit": "degC",
      "method": "ISO 75"
    },
    {
      "group": "Thermal properties",
      "label": "Heat deflection temperature (1.8 MPa)",
      "value": "135",
      "unit": "degC",
      "method": "ISO 75"
    },
    {
      "group": "Thermal properties",
      "label": "Flammability (t = 0.8 mm)",
      "value": "HB",
      "unit": "Class",
      "method": "UL 94"
    },
    {
      "group": "Mechanical properties",
      "label": "Tensile stress",
      "value": "77",
      "unit": "MPa",
      "method": "ISO 527"
    },
    {
      "group": "Mechanical properties",
      "label": "Elongation at break",
      "value": "4",
      "unit": "%",
      "method": "ISO 527"
    },
    {
      "group": "Mechanical properties",
      "label": "Flexural strength",
      "value": "127",
      "unit": "MPa",
      "method": "ISO 178"
    },
    {
      "group": "Mechanical properties",
      "label": "Flexural modulus",
      "value": "4900",
      "unit": "MPa",
      "method": "ISO 178"
    },
    {
      "group": "Mechanical properties",
      "label": "Charpy impact strength(Notched) @ 23 °C",
      "value": "4",
      "unit": "kJ/m2",
      "method": "ISO 179/1eA"
    },
    {
      "group": "Mechanical properties",
      "label": "Rockwell Hardness(R-Scale)",
      "value": "117",
      "unit": "",
      "method": "ISO 2039-2"
    },
    {
      "group": "Electrical properties",
      "label": "Volume resistivity",
      "value": "1015",
      "unit": "ohm.cm",
      "method": "IEC 60093"
    },
    {
      "group": "Electrical properties",
      "label": "Permittivity (1 MHz)",
      "value": "3.4",
      "unit": "",
      "method": "IEC 60250"
    }
  ],
  "tds": {
    "status": "data-only"
  }
}

File: content/catalog/products/engineering/eam125-pa6-mineral-filled.json
{
  "schemaVersion": 1,
  "kind": "engineering-tds",
  "id": "engineering-tds:eam125-pa6-mineral-filled",
  "sortOrder": 18,
  "slug": "eam125-pa6-mineral-filled",
  "polymer": "PA6",
  "grade": "EAM125",
  "family": "PA6",
  "category": "Mineral Filled",
  "description": "25% mineral filled PA6 compound for stiffness, dimensional stability and industrial injection molded parts.",
  "applications": "Automotive parts, electrical & electronics, industrial housings, brackets and precision molded components.",
  "filler": "25",
  "density": "1.34",
  "waterAbsorption": "1.3",
  "moldShrinkage": "0.5~0.6",
  "meltingPoint": "220",
  "hdt045": "205",
  "hdt": "150",
  "flammability": "HB",
  "tensileModulus": "MPa",
  "tensile": "72",
  "elongationAtBreak": "4",
  "flexuralStrength": "120",
  "flexuralModulus": "5400",
  "impact": "3.3",
  "rockwellHardness": "117",
  "volumeResistivity": "1015",
  "permittivity": "3.4",
  "properties": [
    {
      "group": "Physical properties",
      "label": "Filler contents",
      "value": "25",
      "unit": "%",
      "method": "ISO 1172"
    },
    {
      "group": "Physical properties",
      "label": "Specific gravity",
      "value": "1.34",
      "unit": "",
      "method": "ISO 1183"
    },
    {
      "group": "Physical properties",
      "label": "Water absorption(23 °C, 50 %RH)",
      "value": "1.3",
      "unit": "%",
      "method": "ISO 62"
    },
    {
      "group": "Physical properties",
      "label": "Mold shrinkage(Flow direction, Φ = 100 mm, t = 3 mm)",
      "value": "0.5~0.6",
      "unit": "%",
      "method": "TAIYI Standard"
    },
    {
      "group": "Thermal properties",
      "label": "Melting point (10 °C/min)",
      "value": "220",
      "unit": "degC",
      "method": "ISO 11357"
    },
    {
      "group": "Thermal properties",
      "label": "Heat deflection temperature (0.45 MPa)",
      "value": "205",
      "unit": "degC",
      "method": "ISO 75"
    },
    {
      "group": "Thermal properties",
      "label": "Heat deflection temperature (1.8 MPa)",
      "value": "150",
      "unit": "degC",
      "method": "ISO 75"
    },
    {
      "group": "Thermal properties",
      "label": "Flammability (t = 0.8 mm)",
      "value": "HB",
      "unit": "Class",
      "method": "UL 94"
    },
    {
      "group": "Mechanical properties",
      "label": "Tensile modulus",
      "value": "MPa",
      "unit": "MPa",
      "method": "ISO 527"
    },
    {
      "group": "Mechanical properties",
      "label": "Tensile stress",
      "value": "72",
      "unit": "MPa",
      "method": "ISO 527"
    },
    {
      "group": "Mechanical properties",
      "label": "Elongation at break",
      "value": "4",
      "unit": "%",
      "method": "ISO 527"
    },
    {
      "group": "Mechanical properties",
      "label": "Flexural strength",
      "value": "120",
      "unit": "MPa",
      "method": "ISO 178"
    },
    {
      "group": "Mechanical properties",
      "label": "Flexural modulus",
      "value": "5400",
      "unit": "MPa",
      "method": "ISO 178"
    },
    {
      "group": "Mechanical properties",
      "label": "Charpy impact strength(Notched) @ 23 °C",
      "value": "3.3",
      "unit": "kJ/m2",
      "method": "ISO 179/1eA"
    },
    {
      "group": "Mechanical properties",
      "label": "Rockwell Hardness(R-Scale)",
      "value": "117",
      "unit": "",
      "method": "ISO 2039-2"
    },
    {
      "group": "Electrical properties",
      "label": "Volume resistivity",
      "value": "1015",
      "unit": "ohm.cm",
      "method": "IEC 60093"
    },
    {
      "group": "Electrical properties",
      "label": "Permittivity (1 MHz)",
      "value": "3.4",
      "unit": "",
      "method": "IEC 60250"
    }
  ],
  "tds": {
    "status": "data-only"
  }
}

File: content/catalog/products/engineering/eam130-pa6-mineral-filled.json
{
  "schemaVersion": 1,
  "kind": "engineering-tds",
  "id": "engineering-tds:eam130-pa6-mineral-filled",
  "sortOrder": 19,
  "slug": "eam130-pa6-mineral-filled",
  "polymer": "PA6",
  "grade": "EAM130",
  "family": "PA6",
  "category": "Mineral Filled",
  "description": "30% mineral filled PA6 compound for stiffness, dimensional stability and industrial injection molded parts.",
  "applications": "Automotive parts, electrical & electronics, industrial housings, brackets and precision molded components.",
  "filler": "30",
  "density": "1.36",
  "waterAbsorption": "1.0~1.5",
  "moldShrinkage": "",
  "meltingPoint": "220",
  "hdt045": "205",
  "hdt": "140",
  "flammability": "HB",
  "tensileModulus": "7200",
  "tensile": "80",
  "elongationAtBreak": "2",
  "flexuralStrength": "140",
  "flexuralModulus": "7100",
  "impact": "4.5",
  "rockwellHardness": "117",
  "volumeResistivity": "1015",
  "permittivity": "3.4",
  "properties": [
    {
      "group": "Physical properties",
      "label": "Filler contents",
      "value": "30",
      "unit": "%",
      "method": "ISO 1172"
    },
    {
      "group": "Physical properties",
      "label": "Specific gravity",
      "value": "1.36",
      "unit": "",
      "method": "ISO 1183"
    },
    {
      "group": "Physical properties",
      "label": "Water absorption(23 °C, 50 %RH)",
      "value": "1.0~1.5",
      "unit": "%",
      "method": "ISO 62"
    },
    {
      "group": "Thermal properties",
      "label": "Melting point (10 °C/min)",
      "value": "220",
      "unit": "degC",
      "method": "ISO 11357"
    },
    {
      "group": "Thermal properties",
      "label": "Heat deflection temperature (0.45 MPa)",
      "value": "205",
      "unit": "degC",
      "method": "ISO 75"
    },
    {
      "group": "Thermal properties",
      "label": "Heat deflection temperature (1.8 MPa)",
      "value": "140",
      "unit": "degC",
      "method": "ISO 75"
    },
    {
      "group": "Thermal properties",
      "label": "Flammability (t = 0.8 mm)",
      "value": "HB",
      "unit": "Class",
      "method": "UL 94"
    },
    {
      "group": "Mechanical properties",
      "label": "Tensile modulus",
      "value": "7200",
      "unit": "MPa",
      "method": "ISO 527"
    },
    {
      "group": "Mechanical properties",
      "label": "Tensile stress",
      "value": "80",
      "unit": "MPa",
      "method": "ISO 527"
    },
    {
      "group": "Mechanical properties",
      "label": "Elongation at break",
      "value": "2",
      "unit": "%",
      "method": "ISO 527"
    },
    {
      "group": "Mechanical properties",
      "label": "Flexural strength",
      "value": "140",
      "unit": "MPa",
      "method": "ISO 178"
    },
    {
      "group": "Mechanical properties",
      "label": "Flexural modulus",
      "value": "7100",
      "unit": "MPa",
      "method": "ISO 178"
    },
    {
      "group": "Mechanical properties",
      "label": "Charpy impact strength(Notched) @ 23 °C",
      "value": "4.5",
      "unit": "kJ/m2",
      "method": "ISO 179/1eA"
    },
    {
      "group": "Mechanical properties",
      "label": "Rockwell Hardness(R-Scale)",
      "value": "117",
      "unit": "",
      "method": "ISO 2039-2"
    },
    {
      "group": "Electrical properties",
      "label": "Volume resistivity",
      "value": "1015",
      "unit": "ohm.cm",
      "method": "IEC 60093"
    },
    {
      "group": "Electrical properties",
      "label": "Permittivity (1 MHz)",
      "value": "3.4",
      "unit": "",
      "method": "IEC 60250"
    }
  ],
  "tds": {
    "status": "data-only"
  }
}

File: content/catalog/products/engineering/eam140-pa6-mineral-filled.json
{
  "schemaVersion": 1,
  "kind": "engineering-tds",
  "id": "engineering-tds:eam140-pa6-mineral-filled",
  "sortOrder": 20,
  "slug": "eam140-pa6-mineral-filled",
  "polymer": "PA6",
  "grade": "EAM140",
  "family": "PA6",
  "category": "Mineral Filled",
  "description": "40% mineral filled PA6 compound for stiffness, dimensional stability and industrial injection molded parts.",
  "applications": "Automotive parts, electrical & electronics, industrial housings, brackets and precision molded components.",
  "filler": "40",
  "density": "1.48",
  "waterAbsorption": "1.2~1.6",
  "moldShrinkage": "",
  "meltingPoint": "220",
  "hdt045": "220",
  "hdt": "205",
  "flammability": "HB",
  "tensileModulus": "10500",
  "tensile": "140",
  "elongationAtBreak": "2.7",
  "flexuralStrength": "215",
  "flexuralModulus": "10100",
  "impact": "6",
  "rockwellHardness": "120",
  "volumeResistivity": "1015",
  "permittivity": "3.4",
  "properties": [
    {
      "group": "Physical properties",
      "label": "Filler contents",
      "value": "40",
      "unit": "%",
      "method": "ISO 1172"
    },
    {
      "group": "Physical properties",
      "label": "Specific gravity",
      "value": "1.48",
      "unit": "",
      "method": "ISO 1183"
    },
    {
      "group": "Physical properties",
      "label": "Water absorption(23 °C, 50 %RH)",
      "value": "1.2~1.6",
      "unit": "%",
      "method": "ISO 62"
    },
    {
      "group": "Thermal properties",
      "label": "Melting point (10 °C/min)",
      "value": "220",
      "unit": "degC",
      "method": "ISO 11357"
    },
    {
      "group": "Thermal properties",
      "label": "Heat deflection temperature (0.45 MPa)",
      "value": "220",
      "unit": "degC",
      "method": "ISO 75"
    },
    {
      "group": "Thermal properties",
      "label": "Heat deflection temperature (1.8 MPa)",
      "value": "205",
      "unit": "degC",
      "method": "ISO 75"
    },
    {
      "group": "Thermal properties",
      "label": "Flammability (t = 0.8 mm)",
      "value": "HB",
      "unit": "Class",
      "method": "UL 94"
    },
    {
      "group": "Mechanical properties",
      "label": "Tensile modulus",
      "value": "10500",
      "unit": "MPa",
      "method": "ISO 527"
    },
    {
      "group": "Mechanical properties",
      "label": "Tensile stress",
      "value": "140",
      "unit": "MPa",
      "method": "ISO 527"
    },
    {
      "group": "Mechanical properties",
      "label": "Elongation at break",
      "value": "2.7",
      "unit": "%",
      "method": "ISO 527"
    },
    {
      "group": "Mechanical properties",
      "label": "Flexural strength",
      "value": "215",
      "unit": "MPa",
      "method": "ISO 178"
    },
    {
      "group": "Mechanical properties",
      "label": "Flexural modulus",
      "value": "10100",
      "unit": "MPa",
      "method": "ISO 178"
    },
    {
      "group": "Mechanical properties",
      "label": "Charpy impact strength(Notched) @ 23 °C",
      "value": "6",
      "unit": "kJ/m2",
      "method": "ISO 179/1eA"
    },
    {
      "group": "Mechanical properties",
      "label": "Rockwell Hardness(R-Scale)",
      "value": "120",
      "unit": "",
      "method": "ISO 2039-2"
    },
    {
      "group": "Electrical properties",
      "label": "Volume resistivity",
      "value": "1015",
      "unit": "ohm.cm",
      "method": "IEC 60093"
    },
    {
      "group": "Electrical properties",
      "label": "Permittivity (1 MHz)",
      "value": "3.4",
      "unit": "",
      "method": "IEC 60250"
    }
  ],
  "tds": {
    "status": "data-only"
  }
}

File: content/catalog/products/engineering/eam140a-pa6-mineral-filled.json
{
  "schemaVersion": 1,
  "kind": "engineering-tds",
  "id": "engineering-tds:eam140a-pa6-mineral-filled",
  "sortOrder": 21,
  "slug": "eam140a-pa6-mineral-filled",
  "polymer": "PA6",
  "grade": "EAM140A",
  "family": "PA6",
  "category": "Mineral Filled",
  "description": "EAM140A: 40% mineral filled PA6 compound for stiffness, dimensional stability and industrial injection molded parts.",
  "applications": "Automotive parts, electrical & electronics, industrial housings, brackets and precision molded components.",
  "filler": "40",
  "density": "1.52",
  "waterAbsorption": "1.2~1.6",
  "moldShrinkage": "",
  "meltingPoint": "220",
  "hdt045": "200",
  "hdt": "145",
  "flammability": "HB",
  "tensileModulus": "7200",
  "tensile": "77",
  "elongationAtBreak": "2.6",
  "flexuralStrength": "130",
  "flexuralModulus": "8730",
  "impact": "3.2",
  "rockwellHardness": "117",
  "volumeResistivity": "1015",
  "permittivity": "3.4",
  "properties": [
    {
      "group": "Physical properties",
      "label": "Filler contents",
      "value": "40",
      "unit": "%",
      "method": "ISO 1172"
    },
    {
      "group": "Physical properties",
      "label": "Specific gravity",
      "value": "1.52",
      "unit": "",
      "method": "ISO 1183"
    },
    {
      "group": "Physical properties",
      "label": "Water absorption(23 °C, 50 %RH)",
      "value": "1.2~1.6",
      "unit": "%",
      "method": "ISO 62"
    },
    {
      "group": "Thermal properties",
      "label": "Melting point (10 °C/min)",
      "value": "220",
      "unit": "degC",
      "method": "ISO 11357"
    },
    {
      "group": "Thermal properties",
      "label": "Heat deflection temperature (0.45 MPa)",
      "value": "200",
      "unit": "degC",
      "method": "ISO 75"
    },
    {
      "group": "Thermal properties",
      "label": "Heat deflection temperature (1.8 MPa)",
      "value": "145",
      "unit": "degC",
      "method": "ISO 75"
    },
    {
      "group": "Thermal properties",
      "label": "Flammability (t = 0.8 mm)",
      "value": "HB",
      "unit": "Class",
      "method": "UL 94"
    },
    {
      "group": "Mechanical properties",
      "label": "Tensile modulus",
      "value": "7200",
      "unit": "MPa",
      "method": "ISO 527"
    },
    {
      "group": "Mechanical properties",
      "label": "Tensile stress",
      "value": "77",
      "unit": "MPa",
      "method": "ISO 527"
    },
    {
      "group": "Mechanical properties",
      "label": "Elongation at break",
      "value": "2.6",
      "unit": "%",
      "method": "ISO 527"
    },
    {
      "group": "Mechanical properties",
      "label": "Flexural strength",
      "value": "130",
      "unit": "MPa",
      "method": "ISO 178"
    },
    {
      "group": "Mechanical properties",
      "label": "Flexural modulus",
      "value": "8730",
      "unit": "MPa",
      "method": "ISO 178"
    },
    {
      "group": "Mechanical properties",
      "label": "Charpy impact strength(Notched) @ 23 °C",
      "value": "3.2",
      "unit": "kJ/m2",
      "method": "ISO 179/1eA"
    },
    {
      "group": "Mechanical properties",
      "label": "Rockwell Hardness(R-Scale)",
      "value": "117",
      "unit": "",
      "method": "ISO 2039-2"
    },
    {
      "group": "Electrical properties",
      "label": "Volume resistivity",
      "value": "1015",
      "unit": "ohm.cm",
      "method": "IEC 60093"
    },
    {
      "group": "Electrical properties",
      "label": "Permittivity (1 MHz)",
      "value": "3.4",
      "unit": "",
      "method": "IEC 60250"
    }
  ],
  "tds": {
    "status": "data-only"
  }
}

File: content/catalog/products/engineering/eam240-pa66-mineral-filled.json
{
  "schemaVersion": 1,
  "kind": "engineering-tds",
  "id": "engineering-tds:eam240-pa66-mineral-filled",
  "sortOrder": 53,
  "slug": "eam240-pa66-mineral-filled",
  "polymer": "PA66",
  "grade": "EAM240",
  "family": "PA66",
  "category": "Mineral Filled",
  "description": "40% mineral filled PA66 compound for stiffness, dimensional stability and industrial injection molded parts.",
  "applications": "Automotive parts, electrical & electronics, industrial housings, brackets and precision molded components.",
  "filler": "40",
  "density": "1.49",
  "waterAbsorption": "0.4~0.8",
  "moldShrinkage": "",
  "meltingPoint": "260",
  "hdt045": "240",
  "hdt": "160",
  "flammability": "HB",
  "tensileModulus": "7800",
  "tensile": "85",
  "elongationAtBreak": "3",
  "flexuralStrength": "145",
  "flexuralModulus": "8600",
  "impact": "3",
  "rockwellHardness": "113",
  "volumeResistivity": "1015",
  "permittivity": "3.4",
  "properties": [
    {
      "group": "Physical properties",
      "label": "Filler contents",
      "value": "40",
      "unit": "%",
      "method": "ISO 1172"
    },
    {
      "group": "Physical properties",
      "label": "Specific gravity",
      "value": "1.49",
      "unit": "",
      "method": "ISO 1183"
    },
    {
      "group": "Physical properties",
      "label": "Water absorption(23 °C, 50 %RH)",
      "value": "0.4~0.8",
      "unit": "%",
      "method": "ISO 62"
    },
    {
      "group": "Thermal properties",
      "label": "Melting point (10 °C/min)",
      "value": "260",
      "unit": "degC",
      "method": "ISO 11357"
    },
    {
      "group": "Thermal properties",
      "label": "Heat deflection temperature (0.45 MPa)",
      "value": "240",
      "unit": "degC",
      "method": "ISO 75"
    },
    {
      "group": "Thermal properties",
      "label": "Heat deflection temperature (1.8 MPa)",
      "value": "160",
      "unit": "degC",
      "method": "ISO 75"
    },
    {
      "group": "Thermal properties",
      "label": "Flammability (t = 0.8 mm)",
      "value": "HB",
      "unit": "Class",
      "method": "UL 94"
    },
    {
      "group": "Mechanical properties",
      "label": "Tensile modulus",
      "value": "7800",
      "unit": "MPa",
      "method": "ISO 527"
    },
    {
      "group": "Mechanical properties",
      "label": "Tensile stress",
      "value": "85",
      "unit": "MPa",
      "method": "ISO 527"
    },
    {
      "group": "Mechanical properties",
      "label": "Elongation at break",
      "value": "3",
      "unit": "%",
      "method": "ISO 527"
    },
    {
      "group": "Mechanical properties",
      "label": "Flexural strength",
      "value": "145",
      "unit": "MPa",
      "method": "ISO 178"
    },
    {
      "group": "Mechanical properties",
      "label": "Flexural modulus",
      "value": "8600",
      "unit": "MPa",
      "method": "ISO 178"
    },
    {
      "group": "Mechanical properties",
      "label": "Charpy impact strength(Notched) @ 23 °C",
      "value": "3",
      "unit": "kJ/m2",
      "method": "ISO 179/1eA"
    },
    {
      "group": "Mechanical properties",
      "label": "Rockwell Hardness(R-Scale)",
      "value": "113",
      "unit": "",
      "method": "ISO 2039-2"
    },
    {
      "group": "Electrical properties",
      "label": "Volume resistivity",
      "value": "1015",
      "unit": "ohm.cm",
      "method": "IEC 60093"
    },
    {
      "group": "Electrical properties",
      "label": "Permittivity (1 MHz)",
      "value": "3.4",
      "unit": "",
      "method": "IEC 60250"
    }
  ],
  "tds": {
    "status": "data-only"
  }
}

File: content/catalog/products/engineering/eam240a-pa66-mineral-filled.json
{
  "schemaVersion": 1,
  "kind": "engineering-tds",
  "id": "engineering-tds:eam240a-pa66-mineral-filled",
  "sortOrder": 54,
  "slug": "eam240a-pa66-mineral-filled",
  "polymer": "PA66",
  "grade": "EAM240A",
  "family": "PA66",
  "category": "Mineral Filled",
  "description": "EAM240A: 40% mineral filled PA66 compound for stiffness, dimensional stability and industrial injection molded parts.",
  "applications": "Automotive parts, electrical & electronics, industrial housings, brackets and precision molded components.",
  "filler": "40",
  "density": "1.51",
  "waterAbsorption": "0.4~0.8",
  "moldShrinkage": "",
  "meltingPoint": "260",
  "hdt045": "240",
  "hdt": "220",
  "flammability": "HB",
  "tensileModulus": "7700",
  "tensile": "100",
  "elongationAtBreak": "6",
  "flexuralStrength": "170",
  "flexuralModulus": "8300",
  "impact": "5",
  "rockwellHardness": "119",
  "volumeResistivity": "1015",
  "permittivity": "3.4",
  "properties": [
    {
      "group": "Physical properties",
      "label": "Filler contents",
      "value": "40",
      "unit": "%",
      "method": "ISO 1172"
    },
    {
      "group": "Physical properties",
      "label": "Specific gravity",
      "value": "1.51",
      "unit": "",
      "method": "ISO 1183"
    },
    {
      "group": "Physical properties",
      "label": "Water absorption(23 °C, 50 %RH)",
      "value": "0.4~0.8",
      "unit": "%",
      "method": "ISO 62"
    },
    {
      "group": "Thermal properties",
      "label": "Melting point (10 °C/min)",
      "value": "260",
      "unit": "degC",
      "method": "ISO 11357"
    },
    {
      "group": "Thermal properties",
      "label": "Heat deflection temperature (0.45 MPa)",
      "value": "240",
      "unit": "degC",
      "method": "ISO 75"
    },
    {
      "group": "Thermal properties",
      "label": "Heat deflection temperature (1.8 MPa)",
      "value": "220",
      "unit": "degC",
      "method": "ISO 75"
    },
    {
      "group": "Thermal properties",
      "label": "Flammability (t = 0.8 mm)",
      "value": "HB",
      "unit": "Class",
      "method": "UL 94"
    },
    {
      "group": "Mechanical properties",
      "label": "Tensile modulus",
      "value": "7700",
      "unit": "MPa",
      "method": "ISO 527"
    },
    {
      "group": "Mechanical properties",
      "label": "Tensile stress",
      "value": "100",
      "unit": "MPa",
      "method": "ISO 527"
    },
    {
      "group": "Mechanical properties",
      "label": "Elongation at break",
      "value": "6",
      "unit": "%",
      "method": "ISO 527"
    },
    {
      "group": "Mechanical properties",
      "label": "Flexural strength",
      "value": "170",
      "unit": "MPa",
      "method": "ISO 178"
    },
    {
      "group": "Mechanical properties",
      "label": "Flexural modulus",
      "value": "8300",
      "unit": "MPa",
      "method": "ISO 178"
    },
    {
      "group": "Mechanical properties",
      "label": "Charpy impact strength(Notched) @ 23 °C",
      "value": "5",
      "unit": "kJ/m2",
      "method": "ISO 179/1eA"
    },
    {
      "group": "Mechanical properties",
      "label": "Rockwell Hardness(R-Scale)",
      "value": "119",
      "unit": "",
      "method": "ISO 2039-2"
    },
    {
      "group": "Electrical properties",
      "label": "Volume resistivity",
      "value": "1015",
      "unit": "ohm.cm",
      "method": "IEC 60093"
    },
    {
      "group": "Electrical properties",
      "label": "Permittivity (1 MHz)",
      "value": "3.4",
      "unit": "",
      "method": "IEC 60250"
    }
  ],
  "tds": {
    "status": "data-only"
  }
}

File: content/catalog/products/engineering/ear110h-pa6-mold-release.json
{
  "schemaVersion": 1,
  "kind": "engineering-tds",
  "id": "engineering-tds:ear110h-pa6-mold-release",
  "sortOrder": 23,
  "slug": "ear110h-pa6-mold-release",
  "polymer": "PA6",
  "grade": "EAR110H",
  "family": "PA6",
  "category": "Mold Release",
  "description": "mold-release optimized PA6 compound for smoother demolding and stable injection molding.",
  "applications": "Thin-wall molded parts, complex geometry components and applications requiring smooth demolding.",
  "filler": "",
  "density": "1.13",
  "waterAbsorption": "1.5~1.9",
  "moldShrinkage": "",
  "meltingPoint": "220",
  "hdt045": "185",
  "hdt": "60",
  "flammability": "HB",
  "tensileModulus": "2450",
  "tensile": "80",
  "elongationAtBreak": "20",
  "flexuralStrength": "115",
  "flexuralModulus": "2850",
  "impact": "4.5",
  "rockwellHardness": "120",
  "volumeResistivity": "1015",
  "permittivity": "3.4",
  "properties": [
    {
      "group": "Physical properties",
      "label": "Specific gravity",
      "value": "1.13",
      "unit": "",
      "method": "ISO 1183"
    },
    {
      "group": "Physical properties",
      "label": "Water absorption(23 °C, 50 %RH)",
      "value": "1.5~1.9",
      "unit": "%",
      "method": "ISO 62"
    },
    {
      "group": "Thermal properties",
      "label": "Melting point (10 °C/min)",
      "value": "220",
      "unit": "degC",
      "method": "ISO 11357"
    },
    {
      "group": "Thermal properties",
      "label": "Heat deflection temperature (0.45 MPa)",
      "value": "185",
      "unit": "degC",
      "method": "ISO 75"
    },
    {
      "group": "Thermal properties",
      "label": "Heat deflection temperature (1.8 MPa)",
      "value": "60",
      "unit": "degC",
      "method": "ISO 75"
    },
    {
      "group": "Thermal properties",
      "label": "Flammability (t = 0.8 mm)",
      "value": "HB",
      "unit": "Class",
      "method": "UL 94"
    },
    {
      "group": "Mechanical properties",
      "label": "Tensile modulus",
      "value": "2450",
      "unit": "MPa",
      "method": "ISO 527"
    },
    {
      "group": "Mechanical properties",
      "label": "Tensile stress",
      "value": "80",
      "unit": "MPa",
      "method": "ISO 527"
    },
    {
      "group": "Mechanical properties",
      "label": "Elongation at break",
      "value": "20",
      "unit": "%",
      "method": "ISO 527"
    },
    {
      "group": "Mechanical properties",
      "label": "Flexural strength",
      "value": "115",
      "unit": "MPa",
      "method": "ISO 178"
    },
    {
      "group": "Mechanical properties",
      "label": "Flexural modulus",
      "value": "2850",
      "unit": "MPa",
      "method": "ISO 178"
    },
    {
      "group": "Mechanical properties",
      "label": "Charpy impact strength(Notched) @ 23 °C",
      "value": "4.5",
      "unit": "kJ/m2",
      "method": "ISO 179/1eA"
    },
    {
      "group": "Mechanical properties",
      "label": "Rockwell Hardness(R-Scale)",
      "value": "120",
      "unit": "",
      "method": "ISO 2039-2"
    },
    {
      "group": "Electrical properties",
      "label": "Volume resistivity",
      "value": "1015",
      "unit": "ohm.cm",
      "method": "IEC 60093"
    },
    {
      "group": "Electrical properties",
      "label": "Permittivity (1 MHz)",
      "value": "3.4",
      "unit": "",
      "method": "IEC 60250"
    }
  ],
  "tds": {
    "status": "data-only"
  }
}

File: content/catalog/products/engineering/ear120h-pa6-mold-release.json
{
  "schemaVersion": 1,
  "kind": "engineering-tds",
  "id": "engineering-tds:ear120h-pa6-mold-release",
  "sortOrder": 24,
  "slug": "ear120h-pa6-mold-release",
  "polymer": "PA6",
  "grade": "EAR120H",
  "family": "PA6",
  "category": "Mold Release",
  "description": "mold-release optimized PA6 compound for smoother demolding and stable injection molding.",
  "applications": "Thin-wall molded parts, complex geometry components and applications requiring smooth demolding.",
  "filler": "",
  "density": "1.13",
  "waterAbsorption": "1.5~1.9",
  "moldShrinkage": "",
  "meltingPoint": "220",
  "hdt045": "185",
  "hdt": "60",
  "flammability": "HB",
  "tensileModulus": "2600",
  "tensile": "75",
  "elongationAtBreak": "35",
  "flexuralStrength": "105",
  "flexuralModulus": "2700",
  "impact": "6.5",
  "rockwellHardness": "120",
  "volumeResistivity": "",
  "permittivity": "3.4",
  "properties": [
    {
      "group": "Physical properties",
      "label": "Specific gravity",
      "value": "1.13",
      "unit": "",
      "method": "ISO 1183"
    },
    {
      "group": "Physical properties",
      "label": "Water absorption(23 °C, 50 %RH)",
      "value": "1.5~1.9",
      "unit": "%",
      "method": "ISO 62"
    },
    {
      "group": "Thermal properties",
      "label": "Melting point (10 °C/min)",
      "value": "220",
      "unit": "degC",
      "method": "ISO 11357"
    },
    {
      "group": "Thermal properties",
      "label": "Heat deflection temperature (0.45 MPa)",
      "value": "185",
      "unit": "degC",
      "method": "ISO 75"
    },
    {
      "group": "Thermal properties",
      "label": "Heat deflection temperature (1.8 MPa)",
      "value": "60",
      "unit": "degC",
      "method": "ISO 75"
    },
    {
      "group": "Thermal properties",
      "label": "Flammability (t = 0.8 mm)",
      "value": "HB",
      "unit": "Class",
      "method": "UL 94"
    },
    {
      "group": "Mechanical properties",
      "label": "Tensile modulus",
      "value": "2600",
      "unit": "MPa",
      "method": "ISO 527"
    },
    {
      "group": "Mechanical properties",
      "label": "Tensile stress",
      "value": "75",
      "unit": "MPa",
      "method": "ISO 527"
    },
    {
      "group": "Mechanical properties",
      "label": "Elongation at break",
      "value": "35",
      "unit": "%",
      "method": "ISO 527"
    },
    {
      "group": "Mechanical properties",
      "label": "Flexural strength",
      "value": "105",
      "unit": "MPa",
      "method": "ISO 178"
    },
    {
      "group": "Mechanical properties",
      "label": "Flexural modulus",
      "value": "2700",
      "unit": "MPa",
      "method": "ISO 178"
    },
    {
      "group": "Mechanical properties",
      "label": "Charpy impact strength(Notched) @ 23 °C",
      "value": "6.5",
      "unit": "kJ/m2",
      "method": "ISO 179/1eA"
    },
    {
      "group": "Mechanical properties",
      "label": "Rockwell Hardness(R-Scale)",
      "value": "120",
      "unit": "",
      "method": "ISO 2039-2"
    },
    {
      "group": "Electrical properties",
      "label": "Permittivity (1 MHz)",
      "value": "3.4",
      "unit": "",
      "method": "IEC 60250"
    }
  ],
  "tds": {
    "status": "data-only"
  }
}

File: content/catalog/products/engineering/ear210-pa66-mold-release.json
{
  "schemaVersion": 1,
  "kind": "engineering-tds",
  "id": "engineering-tds:ear210-pa66-mold-release",
  "sortOrder": 58,
  "slug": "ear210-pa66-mold-release",
  "polymer": "PA66",
  "grade": "EAR210",
  "family": "PA66",
  "category": "Mold Release",
  "description": "mold-release optimized PA66 compound for smoother demolding and stable injection molding.",
  "applications": "Thin-wall molded parts, complex geometry components and applications requiring smooth demolding.",
  "filler": "",
  "density": "1.13",
  "waterAbsorption": "1.1~1.5",
  "moldShrinkage": "",
  "meltingPoint": "260",
  "hdt045": "220",
  "hdt": "65",
  "flammability": "V-2",
  "tensileModulus": "2900",
  "tensile": "90",
  "elongationAtBreak": "15",
  "flexuralStrength": "115",
  "flexuralModulus": "2900",
  "impact": "4",
  "rockwellHardness": "120",
  "volumeResistivity": "1015",
  "permittivity": "3",
  "properties": [
    {
      "group": "Physical properties",
      "label": "Specific gravity",
      "value": "1.13",
      "unit": "",
      "method": "ISO 1183"
    },
    {
      "group": "Physical properties",
      "label": "Water absorption(23 °C, 50 %RH)",
      "value": "1.1~1.5",
      "unit": "%",
      "method": "ISO 62"
    },
    {
      "group": "Thermal properties",
      "label": "Melting point (10 °C/min)",
      "value": "260",
      "unit": "degC",
      "method": "ISO 11357"
    },
    {
      "group": "Thermal properties",
      "label": "Heat deflection temperature (0.45 MPa)",
      "value": "220",
      "unit": "degC",
      "method": "ISO 75"
    },
    {
      "group": "Thermal properties",
      "label": "Heat deflection temperature (1.8 MPa)",
      "value": "65",
      "unit": "degC",
      "method": "ISO 75"
    },
    {
      "group": "Thermal properties",
      "label": "Flammability (t = 0.8 mm)",
      "value": "V-2",
      "unit": "Class",
      "method": "UL 94"
    },
    {
      "group": "Mechanical properties",
      "label": "Tensile modulus",
      "value": "2900",
      "unit": "MPa",
      "method": "ISO 527"
    },
    {
      "group": "Mechanical properties",
      "label": "Tensile stress",
      "value": "90",
      "unit": "MPa",
      "method": "ISO 527"
    },
    {
      "group": "Mechanical properties",
      "label": "Elongation at break",
      "value": "15",
      "unit": "%",
      "method": "ISO 527"
    },
    {
      "group": "Mechanical properties",
      "label": "Flexural strength",
      "value": "115",
      "unit": "MPa",
      "method": "ISO 178"
    },
    {
      "group": "Mechanical properties",
      "label": "Flexural modulus",
      "value": "2900",
      "unit": "MPa",
      "method": "ISO 178"
    },
    {
      "group": "Mechanical properties",
      "label": "Charpy impact strength(Notched) @ 23 °C",
      "value": "4",
      "unit": "kJ/m2",
      "method": "ISO 179/1eA"
    },
    {
      "group": "Mechanical properties",
      "label": "Rockwell Hardness(R-Scale)",
      "value": "120",
      "unit": "",
      "method": "ISO 2039-2"
    },
    {
      "group": "Electrical properties",
      "label": "Volume resistivity",
      "value": "1015",
      "unit": "ohm.cm",
      "method": "IEC 60093"
    },
    {
      "group": "Electrical properties",
      "label": "Permittivity (1 MHz)",
      "value": "3",
      "unit": "",
      "method": "IEC 60250"
    }
  ],
  "tds": {
    "status": "data-only"
  }
}
