Repository: xts09/taiyi-pom-site

# Catalog Content

Product content belongs under `products/<source>/`, one JSON file per grade.
Do not edit files under `src/generated/`; run `npm run catalog:generate` instead.

TDS PDFs use this path and filename pattern:

`public/documents/tds/<polymer>/taiyi-<grade>-tds-en-r<revision>.pdf`

Grade pages are indexable by default. Set `seo.indexable` to `false` only for a
real grade record that should remain available to users but stay out of search
results and the sitemap. Aliases redirect permanently to the canonical `slug`.

File: content/catalog/products/engineering/eaw210-pa66-wear-low-friction.json
{
  "schemaVersion": 1,
  "kind": "engineering-tds",
  "id": "engineering-tds:eaw210-pa66-wear-low-friction",
  "sortOrder": 55,
  "slug": "eaw210-pa66-wear-low-friction",
  "polymer": "PA66",
  "grade": "EAW210",
  "family": "PA66",
  "category": "Wear Low Friction",
  "description": "wear-resistant and low-friction PA66 compound for sliding, moving and tribological molded parts.",
  "applications": "Gears, bushings, rollers, sliding blocks, guide parts and motion components.",
  "filler": "",
  "density": "1.2",
  "waterAbsorption": "1.1~1.5",
  "moldShrinkage": "",
  "meltingPoint": "260",
  "hdt045": "215",
  "hdt": "65",
  "flammability": "HB",
  "tensileModulus": "2800",
  "tensile": "80",
  "elongationAtBreak": "14",
  "flexuralStrength": "110",
  "flexuralModulus": "2900",
  "impact": "4",
  "rockwellHardness": "115",
  "volumeResistivity": "1015",
  "permittivity": "3.2",
  "properties": [
    {
      "group": "Physical properties",
      "label": "Specific gravity",
      "value": "1.2",
      "unit": "",
      "method": "ISO 1183"
    },
    {
      "group": "Physical properties",
      "label": "Water absorption(23 °C, 50 %RH)",
      "value": "1.1~1.5",
      "unit": "%",
      "method": "ISO 62"
    },
    {
      "group": "Thermal properties",
      "label": "Melting point (10 °C/min)",
      "value": "260",
      "unit": "degC",
      "method": "ISO 11357"
    },
    {
      "group": "Thermal properties",
      "label": "Heat deflection temperature (0.45 MPa)",
      "value": "215",
      "unit": "degC",
      "method": "ISO 75"
    },
    {
      "group": "Thermal properties",
      "label": "Heat deflection temperature (1.8 MPa)",
      "value": "65",
      "unit": "degC",
      "method": "ISO 75"
    },
    {
      "group": "Thermal properties",
      "label": "Flammability (t = 0.8 mm)",
      "value": "HB",
      "unit": "Class",
      "method": "UL 94"
    },
    {
      "group": "Mechanical properties",
      "label": "Tensile modulus",
      "value": "2800",
      "unit": "MPa",
      "method": "ISO 527"
    },
    {
      "group": "Mechanical properties",
      "label": "Tensile stress",
      "value": "80",
      "unit": "MPa",
      "method": "ISO 527"
    },
    {
      "group": "Mechanical properties",
      "label": "Elongation at break",
      "value": "14",
      "unit": "%",
      "method": "ISO 527"
    },
    {
      "group": "Mechanical properties",
      "label": "Flexural strength",
      "value": "110",
      "unit": "MPa",
      "method": "ISO 178"
    },
    {
      "group": "Mechanical properties",
      "label": "Flexural modulus",
      "value": "2900",
      "unit": "MPa",
      "method": "ISO 178"
    },
    {
      "group": "Mechanical properties",
      "label": "Charpy impact strength(Notched) @ 23 °C",
      "value": "4",
      "unit": "kJ/m2",
      "method": "ISO 179/1eA"
    },
    {
      "group": "Mechanical properties",
      "label": "Rockwell Hardness(R-Scale)",
      "value": "115",
      "unit": "",
      "method": "ISO 2039-2"
    },
    {
      "group": "Electrical properties",
      "label": "Volume resistivity",
      "value": "1015",
      "unit": "ohm.cm",
      "method": "IEC 60093"
    },
    {
      "group": "Electrical properties",
      "label": "Permittivity (1 MHz)",
      "value": "3.2",
      "unit": "",
      "method": "IEC 60250"
    }
  ],
  "tds": {
    "status": "data-only"
  }
}

File: content/catalog/products/engineering/eaw220-pa66-wear-low-friction.json
{
  "schemaVersion": 1,
  "kind": "engineering-tds",
  "id": "engineering-tds:eaw220-pa66-wear-low-friction",
  "sortOrder": 56,
  "slug": "eaw220-pa66-wear-low-friction",
  "polymer": "PA66",
  "grade": "EAW220",
  "family": "PA66",
  "category": "Wear Low Friction",
  "description": "30% wear-resistant and low-friction PA66 compound for sliding, moving and tribological molded parts.",
  "applications": "Gears, bushings, rollers, sliding blocks, guide parts and motion components.",
  "filler": "30",
  "density": "1.46",
  "waterAbsorption": "0.5~0.9",
  "moldShrinkage": "",
  "meltingPoint": "260",
  "hdt045": "260",
  "hdt": "250",
  "flammability": "HB",
  "tensileModulus": "9400",
  "tensile": "160",
  "elongationAtBreak": "2.6",
  "flexuralStrength": "225",
  "flexuralModulus": "8650",
  "impact": "10",
  "rockwellHardness": "118",
  "volumeResistivity": "1015",
  "permittivity": "3.7",
  "properties": [
    {
      "group": "Physical properties",
      "label": "Filler contents",
      "value": "30",
      "unit": "%",
      "method": "ISO 1172"
    },
    {
      "group": "Physical properties",
      "label": "Specific gravity",
      "value": "1.46",
      "unit": "",
      "method": "ISO 1183"
    },
    {
      "group": "Physical properties",
      "label": "Water absorption(23 °C, 50 %RH)",
      "value": "0.5~0.9",
      "unit": "%",
      "method": "ISO 62"
    },
    {
      "group": "Thermal properties",
      "label": "Melting point (10 °C/min)",
      "value": "260",
      "unit": "degC",
      "method": "ISO 11357"
    },
    {
      "group": "Thermal properties",
      "label": "Heat deflection temperature (0.45 MPa)",
      "value": "260",
      "unit": "degC",
      "method": "ISO 75"
    },
    {
      "group": "Thermal properties",
      "label": "Heat deflection temperature (1.8 MPa)",
      "value": "250",
      "unit": "degC",
      "method": "ISO 75"
    },
    {
      "group": "Thermal properties",
      "label": "Flammability (t = 0.8 mm)",
      "value": "HB",
      "unit": "Class",
      "method": "UL 94"
    },
    {
      "group": "Mechanical properties",
      "label": "Tensile modulus",
      "value": "9400",
      "unit": "MPa",
      "method": "ISO 527"
    },
    {
      "group": "Mechanical properties",
      "label": "Tensile stress",
      "value": "160",
      "unit": "MPa",
      "method": "ISO 527"
    },
    {
      "group": "Mechanical properties",
      "label": "Elongation at break",
      "value": "2.6",
      "unit": "%",
      "method": "ISO 527"
    },
    {
      "group": "Mechanical properties",
      "label": "Flexural strength",
      "value": "225",
      "unit": "MPa",
      "method": "ISO 178"
    },
    {
      "group": "Mechanical properties",
      "label": "Flexural modulus",
      "value": "8650",
      "unit": "MPa",
      "method": "ISO 178"
    },
    {
      "group": "Mechanical properties",
      "label": "Charpy impact strength(Notched) @ 23 °C",
      "value": "10",
      "unit": "kJ/m2",
      "method": "ISO 179/1eA"
    },
    {
      "group": "Mechanical properties",
      "label": "Rockwell Hardness(R-Scale)",
      "value": "118",
      "unit": "",
      "method": "ISO 2039-2"
    },
    {
      "group": "Electrical properties",
      "label": "Volume resistivity",
      "value": "1015",
      "unit": "ohm.cm",
      "method": "IEC 60093"
    },
    {
      "group": "Electrical properties",
      "label": "Permittivity (1 MHz)",
      "value": "3.7",
      "unit": "",
      "method": "IEC 60250"
    }
  ],
  "tds": {
    "status": "data-only"
  }
}

File: content/catalog/products/engineering/eaw610-ppa-wear-low-friction.json
{
  "schemaVersion": 1,
  "kind": "engineering-tds",
  "id": "engineering-tds:eaw610-ppa-wear-low-friction",
  "sortOrder": 73,
  "slug": "eaw610-ppa-wear-low-friction",
  "polymer": "PPA",
  "grade": "EAW610",
  "family": "PPA",
  "category": "Wear Low Friction",
  "description": "30% wear-resistant and low-friction PPA compound for sliding, moving and tribological molded parts.",
  "applications": "Gears, bushings, rollers, sliding blocks, guide parts and motion components.",
  "filler": "30",
  "density": "1.56",
  "waterAbsorption": "0.4",
  "moldShrinkage": "0.4~0.7",
  "meltingPoint": "310",
  "hdt045": "",
  "hdt": "275",
  "flammability": "HB",
  "tensileModulus": "",
  "tensile": "200",
  "elongationAtBreak": "2.3",
  "flexuralStrength": "275",
  "flexuralModulus": "10600",
  "impact": "11",
  "rockwellHardness": "",
  "volumeResistivity": "1015",
  "permittivity": "3.9",
  "properties": [
    {
      "group": "Physical properties",
      "label": "Filler contents",
      "value": "30",
      "unit": "%",
      "method": "ISO 1172"
    },
    {
      "group": "Physical properties",
      "label": "Specific gravity",
      "value": "1.56",
      "unit": "",
      "method": "ISO 1183"
    },
    {
      "group": "Physical properties",
      "label": "Water absorption(23 °C, 50 %RH)",
      "value": "0.4",
      "unit": "%",
      "method": "ISO 62"
    },
    {
      "group": "Physical properties",
      "label": "Mold shrinkage(Flow direction, Φ = 100 mm, t = 3 mm)",
      "value": "0.4~0.7",
      "unit": "%",
      "method": "TAIYI Standard"
    },
    {
      "group": "Thermal properties",
      "label": "Melting point (10 °C/min)",
      "value": "310",
      "unit": "degC",
      "method": "ISO 11357"
    },
    {
      "group": "Thermal properties",
      "label": "Heat deflection temperature (1.8 MPa)",
      "value": "275",
      "unit": "degC",
      "method": "ISO 75"
    },
    {
      "group": "Thermal properties",
      "label": "Flammability (t = 0.8 mm)",
      "value": "HB",
      "unit": "Class",
      "method": "UL 94"
    },
    {
      "group": "Mechanical properties",
      "label": "Tensile stress",
      "value": "200",
      "unit": "MPa",
      "method": "ISO 527"
    },
    {
      "group": "Mechanical properties",
      "label": "Elongation at break",
      "value": "2.3",
      "unit": "%",
      "method": "ISO 527"
    },
    {
      "group": "Mechanical properties",
      "label": "Flexural strength",
      "value": "275",
      "unit": "MPa",
      "method": "ISO 178"
    },
    {
      "group": "Mechanical properties",
      "label": "Flexural modulus",
      "value": "10600",
      "unit": "MPa",
      "method": "ISO 178"
    },
    {
      "group": "Mechanical properties",
      "label": "Charpy impact strength(Notched) @ 23 °C",
      "value": "11",
      "unit": "kJ/m2",
      "method": "ISO 179/1eA"
    },
    {
      "group": "Electrical properties",
      "label": "Volume resistivity",
      "value": "1015",
      "unit": "ohm.cm",
      "method": "IEC 60093"
    },
    {
      "group": "Electrical properties",
      "label": "Permittivity (1 MHz)",
      "value": "3.9",
      "unit": "",
      "method": "IEC 60250"
    }
  ],
  "tds": {
    "status": "data-only"
  }
}

File: content/catalog/products/engineering/eaw620-ppa-wear-low-friction.json
{
  "schemaVersion": 1,
  "kind": "engineering-tds",
  "id": "engineering-tds:eaw620-ppa-wear-low-friction",
  "sortOrder": 74,
  "slug": "eaw620-ppa-wear-low-friction",
  "polymer": "PPA",
  "grade": "EAW620",
  "family": "PPA",
  "category": "Wear Low Friction",
  "description": "EAW620: 30% wear-resistant and low-friction PPA compound for sliding, moving and tribological molded parts.",
  "applications": "Gears, bushings, rollers, sliding blocks, guide parts and motion components.",
  "filler": "30",
  "density": "1.54",
  "waterAbsorption": "",
  "moldShrinkage": "",
  "meltingPoint": "310",
  "hdt045": "",
  "hdt": "275",
  "flammability": "HB",
  "tensileModulus": "",
  "tensile": "205",
  "elongationAtBreak": "",
  "flexuralStrength": "290",
  "flexuralModulus": "9500",
  "impact": "13.5",
  "rockwellHardness": "",
  "volumeResistivity": "",
  "permittivity": "",
  "properties": [
    {
      "group": "Physical properties",
      "label": "Filler contents",
      "value": "30",
      "unit": "%",
      "method": "ISO 1172"
    },
    {
      "group": "Physical properties",
      "label": "Specific gravity",
      "value": "1.54",
      "unit": "",
      "method": "ISO 1183"
    },
    {
      "group": "Thermal properties",
      "label": "Melting point (10 °C/min)",
      "value": "310",
      "unit": "degC",
      "method": "ISO 11357"
    },
    {
      "group": "Thermal properties",
      "label": "Heat deflection temperature (1.8 MPa)",
      "value": "275",
      "unit": "degC",
      "method": "ISO 75"
    },
    {
      "group": "Thermal properties",
      "label": "Flammability (t = 0.8 mm)",
      "value": "HB",
      "unit": "Class",
      "method": "UL 94"
    },
    {
      "group": "Mechanical properties",
      "label": "Tensile stress",
      "value": "205",
      "unit": "MPa",
      "method": "ISO 527"
    },
    {
      "group": "Mechanical properties",
      "label": "Flexural strength",
      "value": "290",
      "unit": "MPa",
      "method": "ISO 178"
    },
    {
      "group": "Mechanical properties",
      "label": "Flexural modulus",
      "value": "9500",
      "unit": "MPa",
      "method": "ISO 178"
    },
    {
      "group": "Mechanical properties",
      "label": "Charpy impact strength(Notched) @ 23 °C",
      "value": "13.5",
      "unit": "kJ/m2",
      "method": "ISO 179/1eA"
    }
  ],
  "tds": {
    "status": "data-only"
  }
}

File: content/catalog/products/engineering/eax238-pa66-gf-mineral-reinforced.json
{
  "schemaVersion": 1,
  "kind": "engineering-tds",
  "id": "engineering-tds:eax238-pa66-gf-mineral-reinforced",
  "sortOrder": 35,
  "slug": "eax238-pa66-gf-mineral-reinforced",
  "polymer": "PA66",
  "grade": "EAX238",
  "family": "PA66",
  "category": "GF Mineral Reinforced",
  "description": "38% glass fiber / mineral reinforced PA66 compound for stiffness, dimensional stability and industrial injection molded parts.",
  "applications": "Automotive parts, electrical & electronics, industrial housings, brackets and precision molded components requiring reduced warpage.",
  "filler": "38",
  "density": "1.46",
  "waterAbsorption": "0.4~0.8",
  "moldShrinkage": "",
  "meltingPoint": "260",
  "hdt045": "240",
  "hdt": "210",
  "flammability": "HB",
  "tensileModulus": "9500",
  "tensile": "110",
  "elongationAtBreak": "2.4",
  "flexuralStrength": "175",
  "flexuralModulus": "9250",
  "impact": "5",
  "rockwellHardness": "113",
  "volumeResistivity": "1015",
  "permittivity": "3.5",
  "properties": [
    {
      "group": "Physical properties",
      "label": "Filler contents",
      "value": "38",
      "unit": "%",
      "method": "ISO 1172"
    },
    {
      "group": "Physical properties",
      "label": "Specific gravity",
      "value": "1.46",
      "unit": "",
      "method": "ISO 1183"
    },
    {
      "group": "Physical properties",
      "label": "Water absorption(23 °C, 50 %RH)",
      "value": "0.4~0.8",
      "unit": "%",
      "method": "ISO 62"
    },
    {
      "group": "Thermal properties",
      "label": "Melting point (10 °C/min)",
      "value": "260",
      "unit": "degC",
      "method": "ISO 11357"
    },
    {
      "group": "Thermal properties",
      "label": "Heat deflection temperature (0.45 MPa)",
      "value": "240",
      "unit": "degC",
      "method": "ISO 75"
    },
    {
      "group": "Thermal properties",
      "label": "Heat deflection temperature (1.8 MPa)",
      "value": "210",
      "unit": "degC",
      "method": "ISO 75"
    },
    {
      "group": "Thermal properties",
      "label": "Flammability (t = 0.8 mm)",
      "value": "HB",
      "unit": "Class",
      "method": "UL 94"
    },
    {
      "group": "Mechanical properties",
      "label": "Tensile modulus",
      "value": "9500",
      "unit": "MPa",
      "method": "ISO 527"
    },
    {
      "group": "Mechanical properties",
      "label": "Tensile stress",
      "value": "110",
      "unit": "MPa",
      "method": "ISO 527"
    },
    {
      "group": "Mechanical properties",
      "label": "Elongation at break",
      "value": "2.4",
      "unit": "%",
      "method": "ISO 527"
    },
    {
      "group": "Mechanical properties",
      "label": "Flexural strength",
      "value": "175",
      "unit": "MPa",
      "method": "ISO 178"
    },
    {
      "group": "Mechanical properties",
      "label": "Flexural modulus",
      "value": "9250",
      "unit": "MPa",
      "method": "ISO 178"
    },
    {
      "group": "Mechanical properties",
      "label": "Charpy impact strength(Notched) @ 23 °C",
      "value": "5",
      "unit": "kJ/m2",
      "method": "ISO 179/1eA"
    },
    {
      "group": "Mechanical properties",
      "label": "Rockwell Hardness(R-Scale)",
      "value": "113",
      "unit": "",
      "method": "ISO 2039-2"
    },
    {
      "group": "Electrical properties",
      "label": "Volume resistivity",
      "value": "1015",
      "unit": "ohm.cm",
      "method": "IEC 60093"
    },
    {
      "group": "Electrical properties",
      "label": "Permittivity (1 MHz)",
      "value": "3.5",
      "unit": "",
      "method": "IEC 60250"
    }
  ],
  "tds": {
    "status": "data-only"
  }
}

File: content/catalog/products/engineering/eax240-pa66-gf-mineral-reinforced.json
{
  "schemaVersion": 1,
  "kind": "engineering-tds",
  "id": "engineering-tds:eax240-pa66-gf-mineral-reinforced",
  "sortOrder": 36,
  "slug": "eax240-pa66-gf-mineral-reinforced",
  "polymer": "PA66",
  "grade": "EAX240",
  "family": "PA66",
  "category": "GF Mineral Reinforced",
  "description": "EAX240: 40% glass fiber / mineral reinforced PA66 compound for stiffness, dimensional stability and industrial injection molded parts.",
  "applications": "Automotive parts, electrical & electronics, industrial housings, brackets and precision molded components requiring reduced warpage.",
  "filler": "40",
  "density": "1.44",
  "waterAbsorption": "0.6",
  "moldShrinkage": "0.6~0.9",
  "meltingPoint": "260",
  "hdt045": "255",
  "hdt": "235",
  "flammability": "HB",
  "tensileModulus": "",
  "tensile": "118",
  "elongationAtBreak": "4",
  "flexuralStrength": "186",
  "flexuralModulus": "6860",
  "impact": "",
  "rockwellHardness": "121",
  "volumeResistivity": "1015",
  "permittivity": "3.5",
  "properties": [
    {
      "group": "Physical properties",
      "label": "Filler contents",
      "value": "40",
      "unit": "%",
      "method": "ISO 1172"
    },
    {
      "group": "Physical properties",
      "label": "Specific gravity",
      "value": "1.44",
      "unit": "",
      "method": "ISO 1183"
    },
    {
      "group": "Physical properties",
      "label": "Water absorption(23 °C, 50 %RH)",
      "value": "0.6",
      "unit": "%",
      "method": "ISO 62"
    },
    {
      "group": "Physical properties",
      "label": "Mold shrinkage(Flow direction, Φ = 100 mm, t = 3 mm)",
      "value": "0.6~0.9",
      "unit": "%",
      "method": "TAIYI Standard"
    },
    {
      "group": "Thermal properties",
      "label": "Melting point (10 °C/min)",
      "value": "260",
      "unit": "degC",
      "method": "ISO 11357"
    },
    {
      "group": "Thermal properties",
      "label": "Heat deflection temperature (0.45 MPa)",
      "value": "255",
      "unit": "degC",
      "method": "ISO 75"
    },
    {
      "group": "Thermal properties",
      "label": "Heat deflection temperature (1.8 MPa)",
      "value": "235",
      "unit": "degC",
      "method": "ISO 75"
    },
    {
      "group": "Thermal properties",
      "label": "Flammability (t = 0.8 mm)",
      "value": "HB",
      "unit": "Class",
      "method": "UL 94"
    },
    {
      "group": "Mechanical properties",
      "label": "Tensile stress",
      "value": "118",
      "unit": "MPa",
      "method": "ISO 527"
    },
    {
      "group": "Mechanical properties",
      "label": "Elongation at break",
      "value": "4",
      "unit": "%",
      "method": "ISO 527"
    },
    {
      "group": "Mechanical properties",
      "label": "Flexural strength",
      "value": "186",
      "unit": "MPa",
      "method": "ISO 178"
    },
    {
      "group": "Mechanical properties",
      "label": "Flexural modulus",
      "value": "6860",
      "unit": "MPa",
      "method": "ISO 178"
    },
    {
      "group": "Mechanical properties",
      "label": "Rockwell Hardness(R-Scale)",
      "value": "121",
      "unit": "",
      "method": "ISO 2039-2"
    },
    {
      "group": "Electrical properties",
      "label": "Volume resistivity",
      "value": "1015",
      "unit": "ohm.cm",
      "method": "IEC 60093"
    },
    {
      "group": "Electrical properties",
      "label": "Permittivity (1 MHz)",
      "value": "3.5",
      "unit": "",
      "method": "IEC 60250"
    }
  ],
  "tds": {
    "status": "data-only"
  }
}

File: content/catalog/products/engineering/eax240a-pa66-gf-mineral-reinforced.json
{
  "schemaVersion": 1,
  "kind": "engineering-tds",
  "id": "engineering-tds:eax240a-pa66-gf-mineral-reinforced",
  "sortOrder": 37,
  "slug": "eax240a-pa66-gf-mineral-reinforced",
  "polymer": "PA66",
  "grade": "EAX240A",
  "family": "PA66",
  "category": "GF Mineral Reinforced",
  "description": "EAX240A: 40% glass fiber / mineral reinforced PA66 compound for stiffness, dimensional stability and industrial injection molded parts.",
  "applications": "Automotive parts, electrical & electronics, industrial housings, brackets and precision molded components requiring reduced warpage.",
  "filler": "40",
  "density": "1.48",
  "waterAbsorption": "0.4~0.8",
  "moldShrinkage": "",
  "meltingPoint": "260",
  "hdt045": "255",
  "hdt": "230",
  "flammability": "HB",
  "tensileModulus": "9800",
  "tensile": "145",
  "elongationAtBreak": "2.5",
  "flexuralStrength": "215",
  "flexuralModulus": "8800",
  "impact": "5.5",
  "rockwellHardness": "120",
  "volumeResistivity": "1015",
  "permittivity": "3.5",
  "properties": [
    {
      "group": "Physical properties",
      "label": "Filler contents",
      "value": "40",
      "unit": "%",
      "method": "ISO 1172"
    },
    {
      "group": "Physical properties",
      "label": "Specific gravity",
      "value": "1.48",
      "unit": "",
      "method": "ISO 1183"
    },
    {
      "group": "Physical properties",
      "label": "Water absorption(23 °C, 50 %RH)",
      "value": "0.4~0.8",
      "unit": "%",
      "method": "ISO 62"
    },
    {
      "group": "Thermal properties",
      "label": "Melting point (10 °C/min)",
      "value": "260",
      "unit": "degC",
      "method": "ISO 11357"
    },
    {
      "group": "Thermal properties",
      "label": "Heat deflection temperature (0.45 MPa)",
      "value": "255",
      "unit": "degC",
      "method": "ISO 75"
    },
    {
      "group": "Thermal properties",
      "label": "Heat deflection temperature (1.8 MPa)",
      "value": "230",
      "unit": "degC",
      "method": "ISO 75"
    },
    {
      "group": "Thermal properties",
      "label": "Flammability (t = 0.8 mm)",
      "value": "HB",
      "unit": "Class",
      "method": "UL 94"
    },
    {
      "group": "Mechanical properties",
      "label": "Tensile modulus",
      "value": "9800",
      "unit": "MPa",
      "method": "ISO 527"
    },
    {
      "group": "Mechanical properties",
      "label": "Tensile stress",
      "value": "145",
      "unit": "MPa",
      "method": "ISO 527"
    },
    {
      "group": "Mechanical properties",
      "label": "Elongation at break",
      "value": "2.5",
      "unit": "%",
      "method": "ISO 527"
    },
    {
      "group": "Mechanical properties",
      "label": "Flexural strength",
      "value": "215",
      "unit": "MPa",
      "method": "ISO 178"
    },
    {
      "group": "Mechanical properties",
      "label": "Flexural modulus",
      "value": "8800",
      "unit": "MPa",
      "method": "ISO 178"
    },
    {
      "group": "Mechanical properties",
      "label": "Charpy impact strength(Notched) @ 23 °C",
      "value": "5.5",
      "unit": "kJ/m2",
      "method": "ISO 179/1eA"
    },
    {
      "group": "Mechanical properties",
      "label": "Rockwell Hardness(R-Scale)",
      "value": "120",
      "unit": "",
      "method": "ISO 2039-2"
    },
    {
      "group": "Electrical properties",
      "label": "Volume resistivity",
      "value": "1015",
      "unit": "ohm.cm",
      "method": "IEC 60093"
    },
    {
      "group": "Electrical properties",
      "label": "Permittivity (1 MHz)",
      "value": "3.5",
      "unit": "",
      "method": "IEC 60250"
    }
  ],
  "tds": {
    "status": "data-only"
  }
}

File: content/catalog/products/engineering/eax645-ppa-gf-mineral-reinforced.json
{
  "schemaVersion": 1,
  "kind": "engineering-tds",
  "id": "engineering-tds:eax645-ppa-gf-mineral-reinforced",
  "sortOrder": 70,
  "slug": "eax645-ppa-gf-mineral-reinforced",
  "polymer": "PPA",
  "grade": "EAX645",
  "family": "PPA",
  "category": "GF Mineral Reinforced",
  "description": "45% glass fiber / mineral reinforced PPA compound for stiffness, dimensional stability and industrial injection molded parts.",
  "applications": "Automotive parts, electrical & electronics, industrial housings, brackets and precision molded components requiring reduced warpage.",
  "filler": "45",
  "density": "1.6",
  "waterAbsorption": "0.4",
  "moldShrinkage": "0.4~0.7",
  "meltingPoint": "310",
  "hdt045": "",
  "hdt": "282",
  "flammability": "HB",
  "tensileModulus": "",
  "tensile": "180",
  "elongationAtBreak": "",
  "flexuralStrength": "14100",
  "flexuralModulus": "5.5",
  "impact": "",
  "rockwellHardness": "",
  "volumeResistivity": "",
  "permittivity": "",
  "properties": [
    {
      "group": "Physical properties",
      "label": "Filler contents",
      "value": "45",
      "unit": "%",
      "method": "ISO 1172"
    },
    {
      "group": "Physical properties",
      "label": "Specific gravity",
      "value": "1.6",
      "unit": "",
      "method": "ISO 1183"
    },
    {
      "group": "Physical properties",
      "label": "Water absorption(23 °C, 50 %RH)",
      "value": "0.4",
      "unit": "%",
      "method": "ISO 62"
    },
    {
      "group": "Physical properties",
      "label": "Mold shrinkage(Flow direction, Φ = 100 mm, t = 3 mm)",
      "value": "0.4~0.7",
      "unit": "%",
      "method": "TAIYI Standard"
    },
    {
      "group": "Thermal properties",
      "label": "Melting point (10 °C/min)",
      "value": "310",
      "unit": "degC",
      "method": "ISO 11357"
    },
    {
      "group": "Thermal properties",
      "label": "Heat deflection temperature (1.8 MPa)",
      "value": "282",
      "unit": "degC",
      "method": "ISO 75"
    },
    {
      "group": "Thermal properties",
      "label": "Flammability (t = 0.8 mm)",
      "value": "HB",
      "unit": "Class",
      "method": "UL 94"
    },
    {
      "group": "Mechanical properties",
      "label": "Tensile stress",
      "value": "180",
      "unit": "MPa",
      "method": "ISO 527"
    },
    {
      "group": "Mechanical properties",
      "label": "Flexural strength",
      "value": "14100",
      "unit": "MPa",
      "method": "ISO 178"
    },
    {
      "group": "Mechanical properties",
      "label": "Flexural modulus",
      "value": "5.5",
      "unit": "MPa",
      "method": "ISO 178"
    }
  ],
  "tds": {
    "status": "data-only"
  }
}

File: content/catalog/products/engineering/spun-4500-ppa-glass-fiber-reinforced.json
{
  "schemaVersion": 1,
  "kind": "engineering-tds",
  "id": "engineering-tds:spun-4500-ppa-glass-fiber-reinforced",
  "sortOrder": 76,
  "slug": "spun-4500-ppa-glass-fiber-reinforced",
  "polymer": "PPA",
  "grade": "SPUN-4500",
  "family": "PPA",
  "category": "Glass Fiber Reinforced",
  "description": "SPUN-4500 is a 45% glass-fiber-reinforced PPA compound for structural molded-part screening.",
  "applications": "Automotive and electrical/electronic molded components; application fit requires project validation.",
  "filler": "45",
  "density": "1.5",
  "waterAbsorption": "0.5",
  "moldShrinkage": "0.2-0.5",
  "meltingPoint": "290",
  "hdt045": "",
  "hdt": "260",
  "flammability": "",
  "tensileModulus": "",
  "tensile": "268",
  "elongationAtBreak": "3",
  "flexuralStrength": "360",
  "flexuralModulus": "12500",
  "impact": "15",
  "rockwellHardness": "",
  "volumeResistivity": "",
  "permittivity": "",
  "properties": [
    { "group": "Physical properties", "label": "Filler contents", "value": "45", "unit": "%", "method": "Internal method" },
    { "group": "Physical properties", "label": "Density", "value": "1.5", "unit": "g/cm3", "method": "ISO 1183" },
    { "group": "Physical properties", "label": "Water absorption", "value": "0.5", "unit": "%", "method": "ISO 62" },
    { "group": "Physical properties", "label": "Mold shrinkage", "value": "0.2-0.5", "unit": "%", "method": "" },
    { "group": "Thermal properties", "label": "Melting point", "value": "290", "unit": "degC", "method": "ISO 11357" },
    { "group": "Thermal properties", "label": "Heat deflection temperature (1.8 MPa)", "value": "260", "unit": "degC", "method": "ISO 75-2" },
    { "group": "Mechanical properties", "label": "Tensile stress", "value": "268", "unit": "MPa", "method": "ISO 527" },
    { "group": "Mechanical properties", "label": "Elongation at break", "value": "3", "unit": "%", "method": "ISO 527" },
    { "group": "Mechanical properties", "label": "Flexural strength", "value": "360", "unit": "MPa", "method": "ISO 178" },
    { "group": "Mechanical properties", "label": "Flexural modulus", "value": "12500", "unit": "MPa", "method": "ISO 178" },
    { "group": "Mechanical properties", "label": "Charpy impact strength (notched)", "value": "15", "unit": "kJ/m2", "method": "ISO 179/1eA" }
  ],
  "tds": { "status": "data-only" }
}

File: content/catalog/products/engineering/spun-9200-pa66-glass-fiber-reinforced.json
{
  "schemaVersion": 1,
  "kind": "engineering-tds",
  "id": "engineering-tds:spun-9200-pa66-glass-fiber-reinforced",
  "sortOrder": 75,
  "slug": "spun-9200-pa66-glass-fiber-reinforced",
  "polymer": "PA66",
  "grade": "SPUN-9200",
  "family": "PA66",
  "category": "Glass Fiber Reinforced",
  "description": "SPUN-9200 is a 45% glass-fiber-reinforced PA66 compound for structural molded-part screening.",
  "applications": "Automotive and electrical/electronic molded components; application fit requires project validation.",
  "filler": "45",
  "density": "1.53",
  "waterAbsorption": "0.5",
  "moldShrinkage": "0.2-0.5",
  "meltingPoint": "265",
  "hdt045": "",
  "hdt": "260",
  "flammability": "",
  "tensileModulus": "",
  "tensile": "245",
  "elongationAtBreak": "3",
  "flexuralStrength": "350",
  "flexuralModulus": "12500",
  "impact": "20",
  "rockwellHardness": "",
  "volumeResistivity": "",
  "permittivity": "",
  "properties": [
    { "group": "Physical properties", "label": "Filler contents", "value": "45", "unit": "%", "method": "Internal method" },
    { "group": "Physical properties", "label": "Density", "value": "1.53", "unit": "g/cm3", "method": "ISO 1183" },
    { "group": "Physical properties", "label": "Water absorption", "value": "0.5", "unit": "%", "method": "ISO 62" },
    { "group": "Physical properties", "label": "Mold shrinkage", "value": "0.2-0.5", "unit": "%", "method": "" },
    { "group": "Thermal properties", "label": "Melting point", "value": "265", "unit": "degC", "method": "ISO 11357" },
    { "group": "Thermal properties", "label": "Heat deflection temperature (1.8 MPa)", "value": "260", "unit": "degC", "method": "ISO 75-2" },
    { "group": "Mechanical properties", "label": "Tensile stress", "value": "245", "unit": "MPa", "method": "ISO 527" },
    { "group": "Mechanical properties", "label": "Elongation at break", "value": "3", "unit": "%", "method": "ISO 527" },
    { "group": "Mechanical properties", "label": "Flexural strength", "value": "350", "unit": "MPa", "method": "ISO 178" },
    { "group": "Mechanical properties", "label": "Flexural modulus", "value": "12500", "unit": "MPa", "method": "ISO 178" },
    { "group": "Mechanical properties", "label": "Charpy impact strength (notched)", "value": "20", "unit": "kJ/m2", "method": "ISO 179/1eA" }
  ],
  "tds": { "status": "data-only" }
}
