Repository: xts09/taiyi-pom-site

# Taiyi Polymer Product Site

Next.js product, application, resource, and technical-data site for Taiyi Nano.

## Common Commands

```bash
npm run dev
npm run catalog:generate
npm run check
npm run prepublish:check
```

- Product content: `content/catalog/products/`
- Generated catalog: `src/generated/catalog.json` (do not edit)
- Product, brand, copy, and route intent: `PRODUCT.md`
- Canonical visual and layout system: `DESIGN.md`
- Shared component ownership and variants: `COMPONENTS.md`
- Runtime design tokens: `tokens.css`
- Maintenance guide: `docs/maintenance.md`
- Launch checklist: `docs/launch-checklist.md`
- Visual review quick reference: `docs/site-visual-rules.md`

`npm run prepublish:check` regenerates the catalog, validates data, runs lint,
type checking and tests, and then creates a production build.

# Catalog Content

Product content belongs under `products/<source>/`, one JSON file per grade.
Do not edit files under `src/generated/`; run `npm run catalog:generate` instead.

TDS PDFs use this path and filename pattern:

`public/documents/tds/<polymer>/taiyi-<grade>-tds-en-r<revision>.pdf`

Grade pages are indexable by default. Set `seo.indexable` to `false` only for a
real grade record that should remain available to users but stay out of search
results and the sitemap. Aliases redirect permanently to the canonical `slug`.

File: content/catalog/products/pom/ecf200-carbon-fiber-pom.json
{
  "schemaVersion": 1,
  "kind": "product",
  "id": "product:ecf200-carbon-fiber-pom",
  "sortOrder": 32,
  "slug": "ecf200-carbon-fiber-pom",
  "aliases": [
    "ecf202-cf202-carbon-fiber-pom"
  ],
  "grade": "ECF200",
  "title": "ECF200 Carbon Fiber Reinforced POM Compound",
  "polymer": "POM",
  "family": "Carbon Fiber Reinforced POM Compound",
  "category": "Carbon Fiber Reinforced POM Compound",
  "mfi": {
    "value": 9.5,
    "display": "9.5 g/10 min"
  },
  "colors": [
    "Black"
  ],
  "description": "20% carbon-fiber reinforced POM for molded parts that need higher stiffness, lower shrinkage, dimensional stability, and conductive performance.",
  "features": [
    "20% carbon fiber content",
    "High stiffness",
    "Conductive black grade"
  ],
  "applications": [
    "Automotive functional parts",
    "Electrical and electronic components",
    "Industrial molded parts"
  ],
  "documents": [
    "TDS",
    "SDS",
    "COA",
    "REACH",
    "RoHS"
  ],
  "properties": [
    {
      "label": "Density",
      "value": "1.44",
      "unit": "g/cm3",
      "method": "ISO 1183"
    },
    {
      "label": "Melt Flow Rate (MFI)",
      "value": "9.5",
      "unit": "g/10 min",
      "method": "ISO 1133, 195 °C/2.16 kg"
    },
    {
      "label": "Molding Shrinkage",
      "value": "0.8-0.9",
      "unit": "%",
      "method": "Internal Method"
    },
    {
      "label": "Water Absorption",
      "value": "0.1",
      "unit": "%",
      "method": "ISO 62"
    },
    {
      "label": "Tensile Strength",
      "value": "80",
      "unit": "MPa",
      "method": "ISO 527"
    },
    {
      "label": "Tensile Strain at Break",
      "value": "2.8",
      "unit": "%",
      "method": "ISO 527"
    },
    {
      "label": "Flexural Strength",
      "value": "120",
      "unit": "MPa",
      "method": "ISO 178"
    },
    {
      "label": "Flexural Modulus",
      "value": "8000",
      "unit": "MPa",
      "method": "ISO 178"
    },
    {
      "label": "Charpy Notched Impact Strength",
      "value": "4",
      "unit": "kJ/m2",
      "method": "ISO 179/1eA"
    },
    {
      "label": "Izod Notched Impact Strength",
      "value": "3.5",
      "unit": "kJ/m2",
      "method": "ISO 180/1A"
    },
    {
      "label": "Melting Temperature",
      "value": "165",
      "unit": "degC",
      "method": "ISO 11357"
    },
    {
      "label": "Heat Deflection Temperature",
      "value": "162",
      "unit": "degC",
      "method": "ISO 75-2, 1.8 MPa"
    },
    {
      "label": "Coefficient of Linear Thermal Expansion, CLTE",
      "value": "5",
      "unit": "10^-5/degC",
      "method": "ISO 11359"
    },
    {
      "label": "Volume Resistivity",
      "value": "1e3",
      "unit": "ohm.cm",
      "method": "Internal Method"
    },
    {
      "label": "Surface Resistivity",
      "value": "1e5",
      "unit": "ohm",
      "method": "Internal Method"
    },
    {
      "label": "Dielectric Strength",
      "value": "N/A",
      "unit": "kV/mm",
      "method": "Internal Method"
    },
    {
      "label": "Drying Temperature",
      "value": "95",
      "unit": "degC",
      "method": "Injection Molding"
    },
    {
      "label": "Drying Time",
      "value": "4",
      "unit": "h",
      "method": "Injection Molding"
    },
    {
      "label": "Suggested Max Moisture",
      "value": "0.2-0.4",
      "unit": "%"
    },
    {
      "label": "Hopper Temperature",
      "value": "95",
      "unit": "degC",
      "method": "Injection Molding"
    },
    {
      "label": "Rear Temperature",
      "value": "165",
      "unit": "degC",
      "method": "Injection Molding"
    },
    {
      "label": "Middle Temperature",
      "value": "175",
      "unit": "degC",
      "method": "Injection Molding"
    },
    {
      "label": "Front Temperature",
      "value": "185",
      "unit": "degC",
      "method": "Injection Molding"
    },
    {
      "label": "Nozzle Temperature",
      "value": "190",
      "unit": "degC",
      "method": "Injection Molding"
    },
    {
      "label": "Melt Temperature",
      "value": "200",
      "unit": "degC",
      "method": "Injection Molding"
    },
    {
      "label": "Mold Temperature",
      "value": "80-90",
      "unit": "degC",
      "method": "Injection Molding"
    }
  ],
  "tds": {
    "status": "data-only"
  }
}

File: content/catalog/products/pom/ecf300-carbon-fiber-pom.json
{
  "schemaVersion": 1,
  "kind": "product",
  "id": "product:ecf300-carbon-fiber-pom",
  "sortOrder": 33,
  "slug": "ecf300-carbon-fiber-pom",
  "aliases": [
    "ecf302b-cf302-carbon-fiber-pom"
  ],
  "grade": "ECF300",
  "title": "ECF300 Carbon Fiber Reinforced POM Compound",
  "polymer": "POM",
  "family": "Carbon Fiber Reinforced POM Compound",
  "category": "Carbon Fiber Reinforced POM Compound",
  "mfi": {
    "value": 4.5,
    "display": "4.5 g/10 min"
  },
  "colors": [
    "Black"
  ],
  "description": "30% carbon-fiber reinforced POM for molded parts requiring high stiffness, low shrinkage, and stable conductive performance.",
  "features": [
    "30% carbon fiber content",
    "High stiffness",
    "Conductive black grade"
  ],
  "applications": [
    "Automotive functional parts",
    "Electrical and electronic components",
    "Industrial molded parts"
  ],
  "documents": [
    "TDS",
    "SDS",
    "COA",
    "REACH",
    "RoHS"
  ],
  "properties": [
    {
      "label": "Density",
      "value": "1.43",
      "unit": "g/cm3",
      "method": "ISO 1183"
    },
    {
      "label": "Melt Flow Rate (MFI)",
      "value": "4.5",
      "unit": "g/10 min",
      "method": "ISO 1133, 195 °C/2.16 kg"
    },
    {
      "label": "Molding Shrinkage",
      "value": "0.8-0.9",
      "unit": "%",
      "method": "Internal Method"
    },
    {
      "label": "Water Absorption",
      "value": "0.1",
      "unit": "%",
      "method": "ISO 62"
    },
    {
      "label": "Tensile Strength",
      "value": "95",
      "unit": "MPa",
      "method": "ISO 527"
    },
    {
      "label": "Tensile Strain at Break",
      "value": "2",
      "unit": "%",
      "method": "ISO 527"
    },
    {
      "label": "Flexural Strength",
      "value": "120",
      "unit": "MPa",
      "method": "ISO 178"
    },
    {
      "label": "Flexural Modulus",
      "value": "7000",
      "unit": "MPa",
      "method": "ISO 178"
    },
    {
      "label": "Charpy Notched Impact Strength",
      "value": "5",
      "unit": "kJ/m2",
      "method": "ISO 179/1eA"
    },
    {
      "label": "Izod Notched Impact Strength",
      "value": "4.5",
      "unit": "kJ/m2",
      "method": "ISO 180/1A"
    },
    {
      "label": "Melting Temperature",
      "value": "165",
      "unit": "degC",
      "method": "ISO 11357"
    },
    {
      "label": "Heat Deflection Temperature",
      "value": "160",
      "unit": "degC",
      "method": "ISO 75-2, 1.8 MPa"
    },
    {
      "label": "Coefficient of Linear Thermal Expansion, CLTE",
      "value": "5",
      "unit": "10^-5/degC",
      "method": "ISO 11359"
    },
    {
      "label": "Volume Resistivity",
      "value": "1e3",
      "unit": "ohm.cm",
      "method": "Internal Method"
    },
    {
      "label": "Surface Resistivity",
      "value": "1e5",
      "unit": "ohm",
      "method": "Internal Method"
    },
    {
      "label": "Dielectric Strength",
      "value": "N/A",
      "unit": "kV/mm",
      "method": "Internal Method"
    },
    {
      "label": "Drying Temperature",
      "value": "95",
      "unit": "degC",
      "method": "Injection Molding"
    },
    {
      "label": "Drying Time",
      "value": "4",
      "unit": "h",
      "method": "Injection Molding"
    },
    {
      "label": "Suggested Max Moisture",
      "value": "0.2-0.4",
      "unit": "%"
    },
    {
      "label": "Hopper Temperature",
      "value": "95",
      "unit": "degC",
      "method": "Injection Molding"
    },
    {
      "label": "Rear Temperature",
      "value": "165",
      "unit": "degC",
      "method": "Injection Molding"
    },
    {
      "label": "Middle Temperature",
      "value": "175",
      "unit": "degC",
      "method": "Injection Molding"
    },
    {
      "label": "Front Temperature",
      "value": "185",
      "unit": "degC",
      "method": "Injection Molding"
    },
    {
      "label": "Nozzle Temperature",
      "value": "190",
      "unit": "degC",
      "method": "Injection Molding"
    },
    {
      "label": "Melt Temperature",
      "value": "200",
      "unit": "degC",
      "method": "Injection Molding"
    },
    {
      "label": "Mold Temperature",
      "value": "80-90",
      "unit": "degC",
      "method": "Injection Molding"
    }
  ],
  "tds": {
    "status": "data-only"
  }
}

File: content/catalog/products/pom/ecf400-carbon-fiber-pom.json
{
  "schemaVersion": 1,
  "kind": "product",
  "id": "product:ecf400-carbon-fiber-pom",
  "sortOrder": 34,
  "slug": "ecf400-carbon-fiber-pom",
  "aliases": [
    "ecf402b-cf402-carbon-fiber-pom"
  ],
  "grade": "ECF400",
  "title": "ECF400 Carbon Fiber Reinforced POM Compound",
  "polymer": "POM",
  "family": "Carbon Fiber Reinforced POM Compound",
  "category": "Carbon Fiber Reinforced POM Compound",
  "mfi": {
    "value": 4,
    "display": "4 g/10 min"
  },
  "colors": [
    "Black"
  ],
  "description": "40% carbon-fiber reinforced POM for molded parts that need increased stiffness, dimensional stability, and conductive black material performance.",
  "features": [
    "40% carbon fiber content",
    "High stiffness",
    "Conductive black grade"
  ],
  "applications": [
    "Automotive functional parts",
    "Electrical and electronic components",
    "Industrial molded parts"
  ],
  "documents": [
    "TDS",
    "SDS",
    "COA",
    "REACH",
    "RoHS"
  ],
  "properties": [
    {
      "label": "Density",
      "value": "1.45",
      "unit": "g/cm3",
      "method": "ISO 1183"
    },
    {
      "label": "Melt Flow Rate (MFI)",
      "value": "4",
      "unit": "g/10 min",
      "method": "ISO 1133, 195 °C/2.16 kg"
    },
    {
      "label": "Molding Shrinkage",
      "value": "0.8-0.9",
      "unit": "%",
      "method": "Internal Method"
    },
    {
      "label": "Water Absorption",
      "value": "0.1",
      "unit": "%",
      "method": "ISO 62"
    },
    {
      "label": "Tensile Strength",
      "value": "100",
      "unit": "MPa",
      "method": "ISO 527"
    },
    {
      "label": "Tensile Strain at Break",
      "value": "2",
      "unit": "%",
      "method": "ISO 527"
    },
    {
      "label": "Flexural Strength",
      "value": "125",
      "unit": "MPa",
      "method": "ISO 178"
    },
    {
      "label": "Flexural Modulus",
      "value": "7200",
      "unit": "MPa",
      "method": "ISO 178"
    },
    {
      "label": "Charpy Notched Impact Strength",
      "value": "6",
      "unit": "kJ/m2",
      "method": "ISO 179/1eA"
    },
    {
      "label": "Izod Notched Impact Strength",
      "value": "5",
      "unit": "kJ/m2",
      "method": "ISO 180/1A"
    },
    {
      "label": "Melting Temperature",
      "value": "165",
      "unit": "degC",
      "method": "ISO 11357"
    },
    {
      "label": "Heat Deflection Temperature",
      "value": "162",
      "unit": "degC",
      "method": "ISO 75-2, 1.8 MPa"
    },
    {
      "label": "Coefficient of Linear Thermal Expansion, CLTE",
      "value": "5",
      "unit": "10^-5/degC",
      "method": "ISO 11359"
    },
    {
      "label": "Volume Resistivity",
      "value": "1e3",
      "unit": "ohm.cm",
      "method": "Internal Method"
    },
    {
      "label": "Surface Resistivity",
      "value": "1e5",
      "unit": "ohm",
      "method": "Internal Method"
    },
    {
      "label": "Dielectric Strength",
      "value": "N/A",
      "unit": "kV/mm",
      "method": "Internal Method"
    },
    {
      "label": "Drying Temperature",
      "value": "95",
      "unit": "degC",
      "method": "Injection Molding"
    },
    {
      "label": "Drying Time",
      "value": "4",
      "unit": "h",
      "method": "Injection Molding"
    },
    {
      "label": "Suggested Max Moisture",
      "value": "0.2-0.4",
      "unit": "%"
    },
    {
      "label": "Hopper Temperature",
      "value": "95",
      "unit": "degC",
      "method": "Injection Molding"
    },
    {
      "label": "Rear Temperature",
      "value": "165",
      "unit": "degC",
      "method": "Injection Molding"
    },
    {
      "label": "Middle Temperature",
      "value": "175",
      "unit": "degC",
      "method": "Injection Molding"
    },
    {
      "label": "Front Temperature",
      "value": "185",
      "unit": "degC",
      "method": "Injection Molding"
    },
    {
      "label": "Nozzle Temperature",
      "value": "190",
      "unit": "degC",
      "method": "Injection Molding"
    },
    {
      "label": "Melt Temperature",
      "value": "200",
      "unit": "degC",
      "method": "Injection Molding"
    },
    {
      "label": "Mold Temperature",
      "value": "80-90",
      "unit": "degC",
      "method": "Injection Molding"
    }
  ],
  "tds": {
    "status": "data-only"
  }
}

File: content/catalog/products/pom/ecn1003b-conductive-pom.json
{
  "schemaVersion": 1,
  "kind": "product",
  "id": "product:ecn1003b-conductive-pom",
  "sortOrder": 36,
  "slug": "ecn1003b-conductive-pom",
  "grade": "ECN1003B",
  "title": "ECN1003B Conductive POM Compound",
  "polymer": "POM",
  "family": "Conductive / Antistatic POM Compound",
  "category": "Conductive / Antistatic POM Compound",
  "mfi": {
    "value": 3.5,
    "display": "3.5 g/10 min"
  },
  "colors": [
    "Black"
  ],
  "description": "Black conductive POM grade for selected molded parts that need lower surface and volume resistivity.",
  "features": [
    "Conductive grade",
    "Black color",
    "Dimensional stability"
  ],
  "applications": [
    "Electronic components",
    "Antistatic molded parts",
    "Functional plastic parts"
  ],
  "documents": [
    "TDS",
    "SDS",
    "COA",
    "REACH",
    "RoHS"
  ],
  "properties": [
    {
      "label": "Density",
      "value": "1.39",
      "unit": "g/cm3",
      "method": "ISO 1183"
    },
    {
      "label": "Molding Shrinkage",
      "value": "1.8-2.0",
      "unit": "%",
      "method": "Internal Method"
    },
    {
      "label": "Tensile Strength",
      "value": "56",
      "unit": "MPa",
      "method": "ISO 527"
    },
    {
      "label": "Flexural Strength",
      "value": "80",
      "unit": "MPa",
      "method": "ISO 178"
    },
    {
      "label": "Flexural Modulus",
      "value": "2500",
      "unit": "MPa",
      "method": "ISO 178"
    },
    {
      "label": "Charpy Notched Impact Strength",
      "value": "5.5",
      "unit": "kJ/m2",
      "method": "ISO 179/1eA"
    },
    {
      "label": "Heat Deflection Temperature",
      "value": "110",
      "unit": "degC",
      "method": "ISO 75-2, 1.8 MPa"
    },
    {
      "label": "Volume Resistivity",
      "value": "1e3",
      "unit": "ohm.cm",
      "method": "Internal Method"
    },
    {
      "label": "Surface Resistivity",
      "value": "1e4",
      "unit": "ohm",
      "method": "Internal Method"
    },
    {
      "label": "Suggested Max Moisture",
      "value": "0.2-0.4",
      "unit": "%"
    }
  ],
  "tds": {
    "status": "data-only"
  }
}

File: content/catalog/products/pom/edm-111-high-wear-resistant-pom.json
{
  "schemaVersion": 1,
  "kind": "product",
  "id": "product:edm-111-high-wear-resistant-pom",
  "sortOrder": 12,
  "slug": "edm-111-high-wear-resistant-pom",
  "grade": "EDM-111",
  "title": "EDM-111 High Wear-Resistant POM Compound",
  "polymer": "POM",
  "family": "Wear-Resistant POM Compound",
  "category": "Wear-Resistant POM Compound",
  "mfi": {
    "value": 7,
    "display": "7 g/10 min"
  },
  "colors": [
    "Natural"
  ],
  "description": "Wear-modified POM for automotive, electrical, sanitary and industrial moving parts. Include EDM-111 in same-contact-pair trials when wear or clearance growth is the main failure.",
  "features": [
    "Wear-modified POM",
    "Natural color",
    "Stable injection molding"
  ],
  "applications": [
    "Automotive parts",
    "Electrical and electronic components",
    "Sanitary fittings",
    "Industrial molded parts"
  ],
  "documents": [
    "TDS",
    "SDS",
    "COA",
    "REACH",
    "RoHS"
  ],
  "properties": [
    {
      "label": "Density",
      "value": "1.52",
      "unit": "g/cm3",
      "method": "ISO 1183"
    },
    {
      "label": "Melt Flow Rate (MFI)",
      "value": "7",
      "unit": "g/10 min",
      "method": "ISO 1133, 195 °C/2.16 kg"
    },
    {
      "label": "Molding Shrinkage",
      "value": "1.8-2.0",
      "unit": "%",
      "method": "Internal Method"
    },
    {
      "label": "Water Absorption",
      "value": "0.2",
      "unit": "%",
      "method": "ISO 62"
    },
    {
      "label": "Tensile Strength",
      "value": "45",
      "unit": "MPa",
      "method": "ISO 527"
    },
    {
      "label": "Tensile Strain at Break",
      "value": "16",
      "unit": "%",
      "method": "ISO 527"
    },
    {
      "label": "Flexural Strength",
      "value": "70",
      "unit": "MPa",
      "method": "ISO 178"
    },
    {
      "label": "Flexural Modulus",
      "value": "2000",
      "unit": "MPa",
      "method": "ISO 178"
    },
    {
      "label": "Charpy Notched Impact Strength",
      "value": "8",
      "unit": "kJ/m2",
      "method": "ISO 179/1eA"
    },
    {
      "label": "Izod Notched Impact Strength",
      "value": "7",
      "unit": "kJ/m2",
      "method": "ISO 180/1A"
    },
    {
      "label": "Melting Temperature",
      "value": "165",
      "unit": "degC",
      "method": "ISO 11357"
    },
    {
      "label": "Heat Deflection Temperature",
      "value": "100",
      "unit": "degC",
      "method": "ISO 75-2, 1.8 MPa"
    },
    {
      "label": "Coefficient of Linear Thermal Expansion, CLTE",
      "value": "9",
      "unit": "10^-5/degC",
      "method": "ISO 11359"
    },
    {
      "label": "Volume Resistivity",
      "value": "1e14",
      "unit": "ohm.cm",
      "method": "Internal Method"
    },
    {
      "label": "Surface Resistivity",
      "value": "1e16",
      "unit": "ohm",
      "method": "Internal Method"
    },
    {
      "label": "Dielectric Strength",
      "value": "18",
      "unit": "kV/mm",
      "method": "Internal Method"
    },
    {
      "label": "Drying Temperature",
      "value": "85",
      "unit": "degC",
      "method": "Injection Molding"
    },
    {
      "label": "Drying Time",
      "value": "4",
      "unit": "h",
      "method": "Injection Molding"
    },
    {
      "label": "Suggested Max Moisture",
      "value": "0.2-0.4",
      "unit": "%"
    },
    {
      "label": "Hopper Temperature",
      "value": "95",
      "unit": "degC",
      "method": "Injection Molding"
    },
    {
      "label": "Rear Temperature",
      "value": "165",
      "unit": "degC",
      "method": "Injection Molding"
    },
    {
      "label": "Middle Temperature",
      "value": "175",
      "unit": "degC",
      "method": "Injection Molding"
    },
    {
      "label": "Front Temperature",
      "value": "185",
      "unit": "degC",
      "method": "Injection Molding"
    },
    {
      "label": "Nozzle Temperature",
      "value": "190",
      "unit": "degC",
      "method": "Injection Molding"
    },
    {
      "label": "Melt Temperature",
      "value": "200",
      "unit": "degC",
      "method": "Injection Molding"
    },
    {
      "label": "Mold Temperature",
      "value": "30-60",
      "unit": "degC",
      "method": "Injection Molding"
    }
  ],
  "tds": {
    "status": "data-only"
  }
}

File: content/catalog/products/pom/edr100-high-impact-pom.json
{
  "schemaVersion": 1,
  "kind": "product",
  "id": "product:edr100-high-impact-pom",
  "sortOrder": 18,
  "slug": "edr100-high-impact-pom",
  "aliases": [
    "edr100-high-wear-resistant-pom"
  ],
  "grade": "EDR100",
  "title": "EDR100 High-Impact POM Compound",
  "polymer": "POM",
  "family": "High-Impact POM Compound",
  "category": "High-Impact POM Compound",
  "mfi": {
    "value": 6,
    "display": "6 g/10 min"
  },
  "colors": [
    "Natural"
  ],
  "description": "High-impact and low-temperature resistant POM compound for functional molded parts requiring improved toughness.",
  "features": [
    "Impact-modified POM",
    "Low-temperature resistance",
    "Natural color"
  ],
  "applications": [
    "Automotive parts",
    "Electrical and electronic components",
    "Sanitary fittings",
    "Industrial molded parts"
  ],
  "documents": [
    "TDS",
    "SDS",
    "COA",
    "REACH",
    "RoHS"
  ],
  "properties": [
    {
      "label": "Density",
      "value": "1.38",
      "unit": "g/cm3",
      "method": "ISO 1183"
    },
    {
      "label": "Melt Flow Rate (MFI)",
      "value": "6",
      "unit": "g/10 min",
      "method": "ISO 1133, 195 °C/2.16 kg"
    },
    {
      "label": "Molding Shrinkage",
      "value": "1.8-2.0",
      "unit": "%",
      "method": "Internal Method"
    },
    {
      "label": "Water Absorption",
      "value": "0.2",
      "unit": "%",
      "method": "ISO 62"
    },
    {
      "label": "Tensile Strength",
      "value": "52",
      "unit": "MPa",
      "method": "ISO 527"
    },
    {
      "label": "Tensile Strain at Break",
      "value": "37",
      "unit": "%",
      "method": "ISO 527"
    },
    {
      "label": "Flexural Strength",
      "value": "70",
      "unit": "MPa",
      "method": "ISO 178"
    },
    {
      "label": "Flexural Modulus",
      "value": "1600",
      "unit": "MPa",
      "method": "ISO 178"
    },
    {
      "label": "Charpy Notched Impact Strength",
      "value": "13",
      "unit": "kJ/m2",
      "method": "ISO 179/1eA"
    },
    {
      "label": "Izod Notched Impact Strength",
      "value": "12",
      "unit": "kJ/m2",
      "method": "ISO 180/1A"
    },
    {
      "label": "Melting Temperature",
      "value": "165",
      "unit": "degC",
      "method": "ISO 11357"
    },
    {
      "label": "Heat Deflection Temperature",
      "value": "95",
      "unit": "degC",
      "method": "ISO 75-2, 1.8 MPa"
    },
    {
      "label": "Coefficient of Linear Thermal Expansion, CLTE",
      "value": "12",
      "unit": "10^-5/degC",
      "method": "ISO 11359"
    },
    {
      "label": "Volume Resistivity",
      "value": "1e14",
      "unit": "ohm.cm",
      "method": "Internal Method"
    },
    {
      "label": "Surface Resistivity",
      "value": "1e16",
      "unit": "ohm",
      "method": "Internal Method"
    },
    {
      "label": "Dielectric Strength",
      "value": "19",
      "unit": "kV/mm",
      "method": "Internal Method"
    },
    {
      "label": "Drying Temperature",
      "value": "85",
      "unit": "degC",
      "method": "Injection Molding"
    },
    {
      "label": "Drying Time",
      "value": "4",
      "unit": "h",
      "method": "Injection Molding"
    },
    {
      "label": "Suggested Max Moisture",
      "value": "0.2-0.4",
      "unit": "%"
    },
    {
      "label": "Hopper Temperature",
      "value": "95",
      "unit": "degC",
      "method": "Injection Molding"
    },
    {
      "label": "Rear Temperature",
      "value": "165",
      "unit": "degC",
      "method": "Injection Molding"
    },
    {
      "label": "Middle Temperature",
      "value": "175",
      "unit": "degC",
      "method": "Injection Molding"
    },
    {
      "label": "Front Temperature",
      "value": "185",
      "unit": "degC",
      "method": "Injection Molding"
    },
    {
      "label": "Nozzle Temperature",
      "value": "190",
      "unit": "degC",
      "method": "Injection Molding"
    },
    {
      "label": "Melt Temperature",
      "value": "200",
      "unit": "degC",
      "method": "Injection Molding"
    },
    {
      "label": "Mold Temperature",
      "value": "30-60",
      "unit": "degC",
      "method": "Injection Molding"
    }
  ],
  "tds": {
    "status": "data-only"
  }
}

File: content/catalog/products/pom/edr180-high-impact-pom.json
{
  "schemaVersion": 1,
  "kind": "product",
  "id": "product:edr180-high-impact-pom",
  "sortOrder": 19,
  "slug": "edr180-high-impact-pom",
  "grade": "EDR180",
  "title": "EDR180 High-Impact POM Compound",
  "polymer": "POM",
  "family": "High-Impact POM Compound",
  "category": "High-Impact POM Compound",
  "mfi": {
    "value": 5,
    "display": "5 g/10 min"
  },
  "colors": [
    "Natural"
  ],
  "description": "High-impact and low-temperature resistant POM compound with strong elongation performance for functional molded parts.",
  "features": [
    "Impact-modified POM",
    "Low-temperature resistance",
    "High elongation at break"
  ],
  "applications": [
    "Automotive parts",
    "Electrical and electronic components",
    "Sanitary fittings",
    "Industrial molded parts"
  ],
  "documents": [
    "TDS",
    "SDS",
    "COA",
    "REACH",
    "RoHS"
  ],
  "properties": [
    {
      "label": "Density",
      "value": "1.36",
      "unit": "g/cm3",
      "method": "ISO 1183"
    },
    {
      "label": "Melt Flow Rate (MFI)",
      "value": "5",
      "unit": "g/10 min",
      "method": "ISO 1133, 195 °C/2.16 kg"
    },
    {
      "label": "Molding Shrinkage",
      "value": "1.8-2.0",
      "unit": "%",
      "method": "Internal Method"
    },
    {
      "label": "Water Absorption",
      "value": "0.2",
      "unit": "%",
      "method": "ISO 62"
    },
    {
      "label": "Tensile Strength",
      "value": "45",
      "unit": "MPa",
      "method": "ISO 527"
    },
    {
      "label": "Tensile Strain at Break",
      "value": "80",
      "unit": "%",
      "method": "ISO 527"
    },
    {
      "label": "Flexural Strength",
      "value": "60",
      "unit": "MPa",
      "method": "ISO 178"
    },
    {
      "label": "Flexural Modulus",
      "value": "1500",
      "unit": "MPa",
      "method": "ISO 178"
    },
    {
      "label": "Charpy Notched Impact Strength",
      "value": "19",
      "unit": "kJ/m2",
      "method": "ISO 179/1eA"
    },
    {
      "label": "Izod Notched Impact Strength",
      "value": "18",
      "unit": "kJ/m2",
      "method": "ISO 180/1A"
    },
    {
      "label": "Melting Temperature",
      "value": "165",
      "unit": "degC",
      "method": "ISO 11357"
    },
    {
      "label": "Heat Deflection Temperature",
      "value": "80",
      "unit": "degC",
      "method": "ISO 75-2, 1.8 MPa"
    },
    {
      "label": "Coefficient of Linear Thermal Expansion, CLTE",
      "value": "12",
      "unit": "10^-5/degC",
      "method": "ISO 11359"
    },
    {
      "label": "Volume Resistivity",
      "value": "1e14",
      "unit": "ohm.cm",
      "method": "Internal Method"
    },
    {
      "label": "Surface Resistivity",
      "value": "1e16",
      "unit": "ohm",
      "method": "Internal Method"
    },
    {
      "label": "Dielectric Strength",
      "value": "19",
      "unit": "kV/mm",
      "method": "Internal Method"
    },
    {
      "label": "Drying Temperature",
      "value": "85",
      "unit": "degC",
      "method": "Injection Molding"
    },
    {
      "label": "Drying Time",
      "value": "4",
      "unit": "h",
      "method": "Injection Molding"
    },
    {
      "label": "Suggested Max Moisture",
      "value": "0.2-0.4",
      "unit": "%"
    },
    {
      "label": "Hopper Temperature",
      "value": "95",
      "unit": "degC",
      "method": "Injection Molding"
    },
    {
      "label": "Rear Temperature",
      "value": "165",
      "unit": "degC",
      "method": "Injection Molding"
    },
    {
      "label": "Middle Temperature",
      "value": "175",
      "unit": "degC",
      "method": "Injection Molding"
    },
    {
      "label": "Front Temperature",
      "value": "185",
      "unit": "degC",
      "method": "Injection Molding"
    },
    {
      "label": "Nozzle Temperature",
      "value": "190",
      "unit": "degC",
      "method": "Injection Molding"
    },
    {
      "label": "Melt Temperature",
      "value": "200",
      "unit": "degC",
      "method": "Injection Molding"
    },
    {
      "label": "Mold Temperature",
      "value": "30-60",
      "unit": "degC",
      "method": "Injection Molding"
    }
  ],
  "tds": {
    "status": "data-only"
  }
}

File: content/catalog/products/pom/edr180u-uv-resistant-pom.json
{
  "schemaVersion": 1,
  "kind": "product",
  "id": "product:edr180u-uv-resistant-pom",
  "sortOrder": 22,
  "slug": "edr180u-uv-resistant-pom",
  "grade": "EDR180U",
  "title": "EDR180U UV-Resistant POM Compound",
  "polymer": "POM",
  "family": "UV-Resistant POM Compound",
  "category": "UV-Resistant POM Compound",
  "mfi": {
    "value": 5,
    "display": "5 g/10 min"
  },
  "colors": [
    "Natural",
    "Black"
  ],
  "description": "Impact-modified, matte UV-resistant POM. Use EDR180U as a candidate for exposed clips and housings requiring a balance of impact toughness, appearance and light-aging retention.",
  "features": [
    "UV-resistant grade",
    "Impact-modified matte POM",
    "Natural or black color"
  ],
  "applications": [
    "Automotive parts",
    "Electrical and electronic components",
    "Sanitary fittings",
    "Industrial molded parts"
  ],
  "documents": [
    "TDS",
    "SDS",
    "COA",
    "REACH",
    "RoHS"
  ],
  "properties": [
    {
      "label": "Density",
      "value": "1.36",
      "unit": "g/cm3",
      "method": "ISO 1183"
    },
    {
      "label": "Melt Flow Rate (MFI)",
      "value": "5",
      "unit": "g/10 min",
      "method": "ISO 1133, 195 °C/2.16 kg"
    },
    {
      "label": "Molding Shrinkage",
      "value": "1.8-2.0",
      "unit": "%",
      "method": "Internal Method"
    },
    {
      "label": "Water Absorption",
      "value": "0.2",
      "unit": "%",
      "method": "ISO 62"
    },
    {
      "label": "Tensile Strength",
      "value": "45",
      "unit": "MPa",
      "method": "ISO 527"
    },
    {
      "label": "Tensile Strain at Break",
      "value": "80",
      "unit": "%",
      "method": "ISO 527"
    },
    {
      "label": "Flexural Strength",
      "value": "60",
      "unit": "MPa",
      "method": "ISO 178"
    },
    {
      "label": "Flexural Modulus",
      "value": "1500",
      "unit": "MPa",
      "method": "ISO 178"
    },
    {
      "label": "Charpy Notched Impact Strength",
      "value": "19",
      "unit": "kJ/m2",
      "method": "ISO 179/1eA"
    },
    {
      "label": "Izod Notched Impact Strength",
      "value": "18",
      "unit": "kJ/m2",
      "method": "ISO 180/1A"
    },
    {
      "label": "Melting Temperature",
      "value": "165",
      "unit": "degC",
      "method": "ISO 11357"
    },
    {
      "label": "Heat Deflection Temperature",
      "value": "80",
      "unit": "degC",
      "method": "ISO 75-2, 1.8 MPa"
    },
    {
      "label": "Coefficient of Linear Thermal Expansion, CLTE",
      "value": "12",
      "unit": "10^-5/degC",
      "method": "ISO 11359"
    },
    {
      "label": "Volume Resistivity",
      "value": "1e14",
      "unit": "ohm.cm",
      "method": "Internal Method"
    },
    {
      "label": "Surface Resistivity",
      "value": "1e16",
      "unit": "ohm",
      "method": "Internal Method"
    },
    {
      "label": "Dielectric Strength",
      "value": "19",
      "unit": "kV/mm",
      "method": "Internal Method"
    },
    {
      "label": "Drying Temperature",
      "value": "85",
      "unit": "degC",
      "method": "Injection Molding"
    },
    {
      "label": "Drying Time",
      "value": "4",
      "unit": "h",
      "method": "Injection Molding"
    },
    {
      "label": "Suggested Max Moisture",
      "value": "0.2-0.4",
      "unit": "%"
    },
    {
      "label": "Hopper Temperature",
      "value": "95",
      "unit": "degC",
      "method": "Injection Molding"
    },
    {
      "label": "Rear Temperature",
      "value": "165",
      "unit": "degC",
      "method": "Injection Molding"
    },
    {
      "label": "Middle Temperature",
      "value": "175",
      "unit": "degC",
      "method": "Injection Molding"
    },
    {
      "label": "Front Temperature",
      "value": "185",
      "unit": "degC",
      "method": "Injection Molding"
    },
    {
      "label": "Nozzle Temperature",
      "value": "190",
      "unit": "degC",
      "method": "Injection Molding"
    },
    {
      "label": "Melt Temperature",
      "value": "200",
      "unit": "degC",
      "method": "Injection Molding"
    },
    {
      "label": "Mold Temperature",
      "value": "30-60",
      "unit": "degC",
      "method": "Injection Molding"
    }
  ],
  "tds": {
    "status": "data-only"
  }
}

File: content/catalog/products/pom/edr2000zd-uv-resistant-pom.json
{
  "schemaVersion": 1,
  "kind": "product",
  "id": "product:edr2000zd-uv-resistant-pom",
  "sortOrder": 23,
  "slug": "edr2000zd-uv-resistant-pom",
  "aliases": [
    "edr2000zd-uv",
    "edr2000zd"
  ],
  "grade": "EDR2000ZD-UV",
  "title": "EDR2000ZD-UV UV-Resistant POM Compound",
  "polymer": "POM",
  "family": "UV-Resistant POM Compound",
  "category": "UV-Resistant POM Compound",
  "mfi": {
    "value": 4.5,
    "display": "4.5 g/10 min"
  },
  "colors": [
    "Natural",
    "Black"
  ],
  "description": "High-impact UV and aging-resistant POM compound for molded parts requiring stable appearance and performance under light exposure.",
  "features": [
    "UV and aging resistance",
    "Impact-modified POM",
    "Natural or black color"
  ],
  "applications": [
    "Automotive parts",
    "Electrical and electronic components",
    "Sanitary fittings",
    "Precision parts"
  ],
  "documents": [
    "TDS",
    "SDS",
    "COA",
    "REACH",
    "RoHS"
  ],
  "properties": [
    {
      "label": "Density",
      "value": "1.36",
      "unit": "g/cm3",
      "method": "ISO 1183"
    },
    {
      "label": "Melt Flow Rate (MFI)",
      "value": "4.5",
      "unit": "g/10 min",
      "method": "ISO 1133, 195 °C/2.16 kg"
    },
    {
      "label": "Molding Shrinkage",
      "value": "1.5-1.6",
      "unit": "%",
      "method": "Internal Method"
    },
    {
      "label": "Water Absorption",
      "value": "0.2",
      "unit": "%",
      "method": "ISO 62"
    },
    {
      "label": "Tensile Strength",
      "value": "45",
      "unit": "MPa",
      "method": "ISO 527"
    },
    {
      "label": "Tensile Strain at Break",
      "value": "53",
      "unit": "%",
      "method": "ISO 527"
    },
    {
      "label": "Tensile Strain at Yield",
      "value": "50",
      "unit": "%",
      "method": "ISO 527"
    },
    {
      "label": "Flexural Strength",
      "value": "57",
      "unit": "MPa",
      "method": "ISO 178"
    },
    {
      "label": "Flexural Modulus",
      "value": "1500",
      "unit": "MPa",
      "method": "ISO 178"
    },
    {
      "label": "Charpy Notched Impact Strength",
      "value": "20",
      "unit": "kJ/m2",
      "method": "ISO 179/1eA"
    },
    {
      "label": "Izod Notched Impact Strength",
      "value": "19",
      "unit": "kJ/m2",
      "method": "ISO 180/1A"
    },
    {
      "label": "Melting Temperature",
      "value": "165",
      "unit": "degC",
      "method": "ISO 11357"
    },
    {
      "label": "Heat Deflection Temperature",
      "value": "80",
      "unit": "degC",
      "method": "ISO 75-2, 1.8 MPa"
    },
    {
      "label": "Coefficient of Linear Thermal Expansion, CLTE",
      "value": "12",
      "unit": "10^-5/degC",
      "method": "ISO 11359"
    },
    {
      "label": "Volume Resistivity",
      "value": "1e14",
      "unit": "ohm.cm",
      "method": "Internal Method"
    },
    {
      "label": "Surface Resistivity",
      "value": "1e16",
      "unit": "ohm",
      "method": "Internal Method"
    },
    {
      "label": "Dielectric Strength",
      "value": "19",
      "unit": "kV/mm",
      "method": "Internal Method"
    },
    {
      "label": "Drying Temperature",
      "value": "85",
      "unit": "degC",
      "method": "Injection Molding"
    },
    {
      "label": "Drying Time",
      "value": "4",
      "unit": "h",
      "method": "Injection Molding"
    },
    {
      "label": "Suggested Max Moisture",
      "value": "0.2-0.4",
      "unit": "%"
    },
    {
      "label": "Hopper Temperature",
      "value": "95",
      "unit": "degC",
      "method": "Injection Molding"
    },
    {
      "label": "Rear Temperature",
      "value": "165",
      "unit": "degC",
      "method": "Injection Molding"
    },
    {
      "label": "Middle Temperature",
      "value": "175",
      "unit": "degC",
      "method": "Injection Molding"
    },
    {
      "label": "Front Temperature",
      "value": "185",
      "unit": "degC",
      "method": "Injection Molding"
    },
    {
      "label": "Nozzle Temperature",
      "value": "190",
      "unit": "degC",
      "method": "Injection Molding"
    },
    {
      "label": "Melt Temperature",
      "value": "200",
      "unit": "degC",
      "method": "Injection Molding"
    },
    {
      "label": "Mold Temperature",
      "value": "30-60",
      "unit": "degC",
      "method": "Injection Molding"
    }
  ],
  "tds": {
    "status": "data-only"
  }
}

File: content/catalog/products/pom/egb25-glass-bead-pom.json
{
  "schemaVersion": 1,
  "kind": "product",
  "id": "product:egb25-glass-bead-pom",
  "sortOrder": 26,
  "slug": "egb25-glass-bead-pom",
  "grade": "EGB25",
  "title": "EGB25 Glass Bead Filled POM Compound",
  "polymer": "POM",
  "family": "Glass Bead Filled POM Compound",
  "category": "Glass Bead Filled POM Compound",
  "mfi": {
    "value": 8.5,
    "display": "8.5 g/10 min"
  },
  "colors": [
    "Natural"
  ],
  "description": "25% glass-bead-filled POM compound for injection-molded parts requiring balanced longitudinal and transverse shrinkage evaluation.",
  "features": [
    "25% glass bead content",
    "Longitudinal and transverse shrinkage balance",
    "Heat deflection temperature: 110 degC at 1.8 MPa",
    "Natural color"
  ],
  "applications": [
    "Automotive components",
    "Electrical and electronic components",
    "Sanitary components",
    "Industrial molded parts"
  ],
  "documents": [
    "TDS",
    "SDS",
    "COA",
    "REACH",
    "RoHS"
  ],
  "properties": [
    {
      "label": "Density",
      "value": "1.55",
      "unit": "g/cm3",
      "method": "ISO 1183"
    },
    {
      "label": "Melt Flow Rate (MFI)",
      "value": "8.5",
      "unit": "g/10 min",
      "method": "ISO 1133, 195 degC/2.16 kg"
    },
    {
      "label": "Molding Shrinkage",
      "value": "1.5-1.6",
      "unit": "%",
      "method": "Internal Method"
    },
    {
      "label": "Water Absorption",
      "value": "0.1",
      "unit": "%",
      "method": "ISO 62"
    },
    {
      "label": "Tensile Strength",
      "value": "40",
      "unit": "MPa",
      "method": "ISO 527"
    },
    {
      "label": "Tensile Strain at Break",
      "value": "15",
      "unit": "%",
      "method": "ISO 527"
    },
    {
      "label": "Flexural Strength",
      "value": "75",
      "unit": "MPa",
      "method": "ISO 178"
    },
    {
      "label": "Flexural Modulus",
      "value": "2400",
      "unit": "MPa",
      "method": "ISO 178"
    },
    {
      "label": "Charpy Notched Impact Strength",
      "value": "4",
      "unit": "kJ/m2",
      "method": "ISO 179/1eA"
    },
    {
      "label": "Izod Notched Impact Strength",
      "value": "3.8",
      "unit": "kJ/m2",
      "method": "ISO 180/1A"
    },
    {
      "label": "Melting Temperature",
      "value": "165",
      "unit": "degC",
      "method": "ISO 11357"
    },
    {
      "label": "Heat Deflection Temperature",
      "value": "110",
      "unit": "degC",
      "method": "ISO 75-2, 1.8 MPa"
    },
    {
      "label": "Coefficient of Linear Thermal Expansion, CLTE",
      "value": "9",
      "unit": "10^-5/degC",
      "method": "ISO 11359"
    },
    {
      "label": "Volume Resistivity",
      "value": "1e14",
      "unit": "ohm.cm",
      "method": "Internal Method"
    },
    {
      "label": "Surface Resistivity",
      "value": "1e16",
      "unit": "ohm",
      "method": "Internal Method"
    },
    {
      "label": "Dielectric Strength",
      "value": "20",
      "unit": "kV/mm",
      "method": "Internal Method"
    },
    {
      "label": "Drying Temperature",
      "value": "85",
      "unit": "degC",
      "method": "Injection Molding"
    },
    {
      "label": "Drying Time",
      "value": "4",
      "unit": "h",
      "method": "Injection Molding"
    },
    {
      "label": "Suggested Max Moisture",
      "value": "0.2-0.4",
      "unit": "%"
    },
    {
      "label": "Hopper Temperature",
      "value": "95",
      "unit": "degC",
      "method": "Injection Molding"
    },
    {
      "label": "Rear Temperature",
      "value": "165",
      "unit": "degC",
      "method": "Injection Molding"
    },
    {
      "label": "Middle Temperature",
      "value": "175",
      "unit": "degC",
      "method": "Injection Molding"
    },
    {
      "label": "Front Temperature",
      "value": "185",
      "unit": "degC",
      "method": "Injection Molding"
    },
    {
      "label": "Nozzle Temperature",
      "value": "190",
      "unit": "degC",
      "method": "Injection Molding"
    },
    {
      "label": "Melt Temperature",
      "value": "200",
      "unit": "degC",
      "method": "Injection Molding"
    },
    {
      "label": "Mold Temperature",
      "value": "50-70",
      "unit": "degC",
      "method": "Injection Molding"
    }
  ],
  "tds": {
    "status": "data-only"
  },
  "seo": {
    "title": "EGB25 Glass-Bead-Filled POM for Injection Molding | Taiyi Polymer",
    "description": "EGB25 is a 25% glass-bead-filled POM compound for screening balanced longitudinal and transverse shrinkage in injection-molded parts. Review data and request a sample."
  }
}
