Repository: xts09/taiyi-pom-site

# Catalog Content

Product content belongs under `products/<source>/`, one JSON file per grade.
Do not edit files under `src/generated/`; run `npm run catalog:generate` instead.

TDS PDFs use this path and filename pattern:

`public/documents/tds/<polymer>/taiyi-<grade>-tds-en-r<revision>.pdf`

Grade pages are indexable by default. Set `seo.indexable` to `false` only for a
real grade record that should remain available to users but stay out of search
results and the sitemap. Aliases redirect permanently to the canonical `slug`.

File: content/catalog/products/pom/egh202h-glass-fiber-pom.json
{
  "schemaVersion": 1,
  "kind": "product",
  "id": "product:egh202h-glass-fiber-pom",
  "sortOrder": 22,
  "slug": "egh202h-glass-fiber-pom",
  "grade": "EGH202H",
  "title": "EGH202H Glass Fiber Reinforced POM Compound",
  "polymer": "POM",
  "family": "Glass Fiber Reinforced POM Compound",
  "category": "Glass Fiber Reinforced POM Compound",
  "glassFiberContent": 10,
  "mfi": {
    "value": 7,
    "display": "7 g/10 min"
  },
  "colors": [
    "Natural"
  ],
  "description": "10% glass-fiber reinforced POM standard grade for automotive, electrical and electronic, sanitary, and industrial applications.",
  "features": [
    "10% glass fiber content",
    "Tensile strength: 100 MPa",
    "Flexural modulus: 4500 MPa"
  ],
  "applications": [
    "Automotive components",
    "Electrical and electronic components",
    "Sanitary and industrial components"
  ],
  "documents": [
    "TDS"
  ],
  "properties": [
    {
      "label": "Density",
      "value": "1.47",
      "unit": "g/cm3",
      "method": "ISO 1183"
    },
    {
      "label": "Melt Flow Rate (MFI)",
      "value": "7",
      "unit": "g/10 min",
      "method": "ISO 1133, 195 °C/2.16 kg"
    },
    {
      "label": "Molding Shrinkage",
      "value": "1.0-1.2",
      "unit": "%",
      "method": "Internal Method"
    },
    {
      "label": "Water Absorption",
      "value": "0.1",
      "unit": "%",
      "method": "ISO 62"
    },
    {
      "label": "Tensile Strength",
      "value": "100",
      "unit": "MPa",
      "method": "ISO 527"
    },
    {
      "label": "Tensile Strain at Break",
      "value": "10",
      "unit": "%",
      "method": "ISO 527"
    },
    {
      "label": "Flexural Strength",
      "value": "150",
      "unit": "MPa",
      "method": "ISO 178"
    },
    {
      "label": "Flexural Modulus",
      "value": "4500",
      "unit": "MPa",
      "method": "ISO 178"
    },
    {
      "label": "Charpy Notched Impact Strength",
      "value": "7",
      "unit": "kJ/m2",
      "method": "ISO 179/1eA"
    },
    {
      "label": "Izod Notched Impact Strength",
      "value": "6.5",
      "unit": "kJ/m2",
      "method": "ISO 180/1A"
    },
    {
      "label": "Melting Temperature",
      "value": "165",
      "unit": "degC",
      "method": "ISO 11357"
    },
    {
      "label": "Heat Deflection Temperature",
      "value": "155",
      "unit": "degC",
      "method": "ISO 75-2, 1.8 MPa"
    },
    {
      "label": "Coefficient of Linear Thermal Expansion, CLTE",
      "value": "6",
      "unit": "10^-5/degC",
      "method": "ISO 11359"
    },
    {
      "label": "Volume Resistivity",
      "value": "1e14",
      "unit": "ohm.cm",
      "method": "Internal Method"
    },
    {
      "label": "Surface Resistivity",
      "value": "1e16",
      "unit": "ohm",
      "method": "Internal Method"
    },
    {
      "label": "Dielectric Strength",
      "value": "19",
      "unit": "kV/mm",
      "method": "Internal Method"
    },
    {
      "label": "Drying Temperature",
      "value": "85",
      "unit": "degC",
      "method": "Injection Molding"
    },
    {
      "label": "Drying Time",
      "value": "4",
      "unit": "h",
      "method": "Injection Molding"
    },
    {
      "label": "Suggested Max Moisture",
      "value": "0.2-0.4",
      "unit": "%"
    },
    {
      "label": "Hopper Temperature",
      "value": "95",
      "unit": "degC",
      "method": "Injection Molding"
    },
    {
      "label": "Rear Temperature",
      "value": "165",
      "unit": "degC",
      "method": "Injection Molding"
    },
    {
      "label": "Middle Temperature",
      "value": "175",
      "unit": "degC",
      "method": "Injection Molding"
    },
    {
      "label": "Front Temperature",
      "value": "185",
      "unit": "degC",
      "method": "Injection Molding"
    },
    {
      "label": "Nozzle Temperature",
      "value": "190",
      "unit": "degC",
      "method": "Injection Molding"
    },
    {
      "label": "Melt Temperature",
      "value": "200",
      "unit": "degC",
      "method": "Injection Molding"
    },
    {
      "label": "Mold Temperature",
      "value": "50-60",
      "unit": "degC",
      "method": "Injection Molding"
    }
  ],
  "tds": {
    "status": "data-only"
  }
}

File: content/catalog/products/pom/egh25cn-conductive-antistatic-pom.json
{
  "schemaVersion": 1,
  "kind": "product",
  "id": "product:egh25cn-conductive-antistatic-pom",
  "sortOrder": 35,
  "slug": "egh25cn-conductive-antistatic-pom",
  "aliases": [
    "EGH25CN-China"
  ],
  "grade": "EGH25CN",
  "title": "EGH25CN Conductive / Antistatic POM Compound",
  "polymer": "POM",
  "family": "Conductive / Antistatic POM Compound",
  "category": "Conductive / Antistatic POM Compound",
  "mfi": {
    "value": 4,
    "display": "4 g/10 min"
  },
  "colors": [
    "Black"
  ],
  "description": "Black POM grade for automotive, electrical and electronic, sanitary, and industrial molded applications requiring controlled resistivity.",
  "features": [
    "Controlled resistivity",
    "Black standard grade",
    "Automotive and electrical application fit"
  ],
  "applications": [
    "Automotive molded parts",
    "Electrical and electronic components",
    "Sanitary and industrial applications"
  ],
  "documents": [
    "TDS",
    "SDS",
    "COA",
    "REACH",
    "RoHS"
  ],
  "properties": [
    {
      "label": "Density",
      "value": "1.57",
      "unit": "g/cm3",
      "method": "ISO 1183"
    },
    {
      "label": "Melt Flow Rate (MFI)",
      "value": "4",
      "unit": "g/10 min",
      "method": "ISO 1133, 195 °C/2.16 kg"
    },
    {
      "label": "Molding Shrinkage",
      "value": "0.6-0.8",
      "unit": "%",
      "method": "Internal Method"
    },
    {
      "label": "Water Absorption",
      "value": "0.1",
      "unit": "%",
      "method": "ISO 62"
    },
    {
      "label": "Tensile Strength",
      "value": "88",
      "unit": "MPa",
      "method": "ISO 527"
    },
    {
      "label": "Tensile Strain at Break",
      "value": "3",
      "unit": "%",
      "method": "ISO 527"
    },
    {
      "label": "Flexural Strength",
      "value": "135",
      "unit": "MPa",
      "method": "ISO 178"
    },
    {
      "label": "Flexural Modulus",
      "value": "6000",
      "unit": "MPa",
      "method": "ISO 178"
    },
    {
      "label": "Charpy Notched Impact Strength",
      "value": "4",
      "unit": "kJ/m2",
      "method": "ISO 179/1eA"
    },
    {
      "label": "Izod Notched Impact Strength",
      "value": "3.5",
      "unit": "kJ/m2",
      "method": "ISO 180/1A"
    },
    {
      "label": "Melting Temperature",
      "value": "165",
      "unit": "degC",
      "method": "ISO 11357"
    },
    {
      "label": "Heat Deflection Temperature",
      "value": "165",
      "unit": "degC",
      "method": "ISO 75-2, 1.8 MPa"
    },
    {
      "label": "Coefficient of Linear Thermal Expansion, CLTE",
      "value": "4",
      "unit": "10^-5/degC",
      "method": "ISO 11359"
    },
    {
      "label": "Volume Resistivity",
      "value": "1e7",
      "unit": "ohm.cm",
      "method": "Internal Method"
    },
    {
      "label": "Surface Resistivity",
      "value": "1e8",
      "unit": "ohm",
      "method": "Internal Method"
    },
    {
      "label": "Dielectric Strength",
      "value": "N/A",
      "unit": "kV/mm",
      "method": "Internal Method"
    },
    {
      "label": "Drying Temperature",
      "value": "85",
      "unit": "degC",
      "method": "Injection Molding"
    },
    {
      "label": "Drying Time",
      "value": "4",
      "unit": "h",
      "method": "Injection Molding"
    },
    {
      "label": "Suggested Max Moisture",
      "value": "0.2-0.4",
      "unit": "%"
    },
    {
      "label": "Hopper Temperature",
      "value": "95",
      "unit": "degC",
      "method": "Injection Molding"
    },
    {
      "label": "Rear Temperature",
      "value": "165",
      "unit": "degC",
      "method": "Injection Molding"
    },
    {
      "label": "Middle Temperature",
      "value": "175",
      "unit": "degC",
      "method": "Injection Molding"
    },
    {
      "label": "Front Temperature",
      "value": "185",
      "unit": "degC",
      "method": "Injection Molding"
    },
    {
      "label": "Nozzle Temperature",
      "value": "190",
      "unit": "degC",
      "method": "Injection Molding"
    },
    {
      "label": "Melt Temperature",
      "value": "200",
      "unit": "degC",
      "method": "Injection Molding"
    },
    {
      "label": "Mold Temperature",
      "value": "80-90",
      "unit": "degC",
      "method": "Injection Molding"
    }
  ],
  "tds": {
    "status": "data-only"
  }
}

File: content/catalog/products/pom/egh302h-glass-fiber-pom.json
{
  "schemaVersion": 1,
  "kind": "product",
  "id": "product:egh302h-glass-fiber-pom",
  "sortOrder": 23,
  "slug": "egh302h-glass-fiber-pom",
  "grade": "EGH302H",
  "title": "EGH302H Glass Fiber Reinforced POM Compound",
  "polymer": "POM",
  "family": "Glass Fiber Reinforced POM Compound",
  "category": "Glass Fiber Reinforced POM Compound",
  "glassFiberContent": 15,
  "mfi": {
    "value": 6,
    "display": "6 g/10 min"
  },
  "colors": [
    "Natural"
  ],
  "description": "15% glass-fiber reinforced POM for automotive, electrical and electronic, sanitary, and industrial applications.",
  "features": [
    "15% glass fiber content",
    "Tensile strength: 110 MPa",
    "Flexural modulus: 5000 MPa"
  ],
  "applications": [
    "Automotive components",
    "Electrical and electronic components",
    "Sanitary and industrial components"
  ],
  "documents": [
    "TDS"
  ],
  "properties": [
    {
      "label": "Density",
      "value": "1.5",
      "unit": "g/cm3",
      "method": "ISO 1183"
    },
    {
      "label": "Melt Flow Rate (MFI)",
      "value": "6",
      "unit": "g/10 min",
      "method": "ISO 1133, 195 °C/2.16 kg"
    },
    {
      "label": "Molding Shrinkage",
      "value": "0.8-1.2",
      "unit": "%",
      "method": "Internal Method"
    },
    {
      "label": "Water Absorption",
      "value": "0.1",
      "unit": "%",
      "method": "ISO 62"
    },
    {
      "label": "Tensile Strength",
      "value": "110",
      "unit": "MPa",
      "method": "ISO 527"
    },
    {
      "label": "Tensile Strain at Break",
      "value": "5",
      "unit": "%",
      "method": "ISO 527"
    },
    {
      "label": "Flexural Strength",
      "value": "165",
      "unit": "MPa",
      "method": "ISO 178"
    },
    {
      "label": "Flexural Modulus",
      "value": "5000",
      "unit": "MPa",
      "method": "ISO 178"
    },
    {
      "label": "Charpy Notched Impact Strength",
      "value": "7",
      "unit": "kJ/m2",
      "method": "ISO 179/1eA"
    },
    {
      "label": "Izod Notched Impact Strength",
      "value": "6.5",
      "unit": "kJ/m2",
      "method": "ISO 180/1A"
    },
    {
      "label": "Melting Temperature",
      "value": "165",
      "unit": "degC",
      "method": "ISO 11357"
    },
    {
      "label": "Heat Deflection Temperature",
      "value": "145",
      "unit": "degC",
      "method": "ISO 75-2, 1.8 MPa"
    },
    {
      "label": "Coefficient of Linear Thermal Expansion, CLTE",
      "value": "5",
      "unit": "10^-5/degC",
      "method": "ISO 11359"
    },
    {
      "label": "Volume Resistivity",
      "value": "1e14",
      "unit": "ohm.cm",
      "method": "Internal Method"
    },
    {
      "label": "Surface Resistivity",
      "value": "1e16",
      "unit": "ohm",
      "method": "Internal Method"
    },
    {
      "label": "Dielectric Strength",
      "value": "19",
      "unit": "kV/mm",
      "method": "Internal Method"
    },
    {
      "label": "Drying Temperature",
      "value": "85",
      "unit": "degC",
      "method": "Injection Molding"
    },
    {
      "label": "Drying Time",
      "value": "4",
      "unit": "h",
      "method": "Injection Molding"
    },
    {
      "label": "Suggested Max Moisture",
      "value": "0.2-0.4",
      "unit": "%"
    },
    {
      "label": "Hopper Temperature",
      "value": "95",
      "unit": "degC",
      "method": "Injection Molding"
    },
    {
      "label": "Rear Temperature",
      "value": "165",
      "unit": "degC",
      "method": "Injection Molding"
    },
    {
      "label": "Middle Temperature",
      "value": "175",
      "unit": "degC",
      "method": "Injection Molding"
    },
    {
      "label": "Front Temperature",
      "value": "185",
      "unit": "degC",
      "method": "Injection Molding"
    },
    {
      "label": "Nozzle Temperature",
      "value": "190",
      "unit": "degC",
      "method": "Injection Molding"
    },
    {
      "label": "Melt Temperature",
      "value": "200",
      "unit": "degC",
      "method": "Injection Molding"
    },
    {
      "label": "Mold Temperature",
      "value": "80-90",
      "unit": "degC",
      "method": "Injection Molding"
    }
  ],
  "tds": {
    "status": "data-only"
  }
}

File: content/catalog/products/pom/egh402h-glass-fiber-pom.json
{
  "schemaVersion": 1,
  "kind": "product",
  "id": "product:egh402h-glass-fiber-pom",
  "sortOrder": 24,
  "slug": "egh402h-glass-fiber-pom",
  "grade": "EGH402H",
  "title": "EGH402H Glass Fiber Reinforced POM Compound",
  "polymer": "POM",
  "family": "Glass Fiber Reinforced POM Compound",
  "category": "Glass Fiber Reinforced POM Compound",
  "glassFiberContent": 20,
  "mfi": {
    "value": 4,
    "display": "4 g/10 min"
  },
  "colors": [
    "Natural"
  ],
  "description": "20% glass-fiber reinforced POM for applications that need higher stiffness, lower shrinkage, and improved heat resistance.",
  "features": [
    "20% glass fiber content",
    "High stiffness",
    "Lower molding shrinkage"
  ],
  "applications": [
    "Automotive functional parts",
    "Precision components",
    "Structural molded parts"
  ],
  "documents": [
    "TDS",
    "SDS",
    "COA",
    "REACH",
    "RoHS"
  ],
  "properties": [
    {
      "label": "Density",
      "value": "1.54",
      "unit": "g/cm3",
      "method": "ISO 1183"
    },
    {
      "label": "Melt Flow Rate (MFI)",
      "value": "4",
      "unit": "g/10 min",
      "method": "ISO 1133, 195 °C/2.16 kg"
    },
    {
      "label": "Molding Shrinkage",
      "value": "0.7-1.0",
      "unit": "%",
      "method": "Internal Method"
    },
    {
      "label": "Water Absorption",
      "value": "0.1",
      "unit": "%",
      "method": "ISO 62"
    },
    {
      "label": "Tensile Strength",
      "value": "113",
      "unit": "MPa",
      "method": "ISO 527"
    },
    {
      "label": "Tensile Modulus",
      "value": "7000",
      "unit": "MPa",
      "method": "ISO 527"
    },
    {
      "label": "Tensile Strain at Break",
      "value": "3",
      "unit": "%",
      "method": "ISO 527"
    },
    {
      "label": "Flexural Strength",
      "value": "152.8",
      "unit": "MPa",
      "method": "ISO 178"
    },
    {
      "label": "Flexural Modulus",
      "value": "6200",
      "unit": "MPa",
      "method": "ISO 178"
    },
    {
      "label": "Charpy Notched Impact Strength",
      "value": "6.8",
      "unit": "kJ/m2",
      "method": "ISO 179/1eA"
    },
    {
      "label": "Izod Notched Impact Strength",
      "value": "6.2",
      "unit": "kJ/m2",
      "method": "ISO 180/1A"
    },
    {
      "label": "Melting Temperature",
      "value": "165",
      "unit": "degC",
      "method": "ISO 11357"
    },
    {
      "label": "Heat Deflection Temperature",
      "value": "163",
      "unit": "degC",
      "method": "ISO 75-2, 1.8 MPa"
    },
    {
      "label": "Coefficient of Linear Thermal Expansion, CLTE",
      "value": "4",
      "unit": "10^-5/degC",
      "method": "ISO 11359"
    },
    {
      "label": "Volume Resistivity",
      "value": "1e7",
      "unit": "ohm.cm",
      "method": "Internal Method"
    },
    {
      "label": "Surface Resistivity",
      "value": "1e8",
      "unit": "ohm",
      "method": "Internal Method"
    },
    {
      "label": "Dielectric Strength",
      "value": "N/A",
      "unit": "kV/mm",
      "method": "Internal Method"
    },
    {
      "label": "Drying Temperature",
      "value": "85",
      "unit": "degC",
      "method": "Injection Molding"
    },
    {
      "label": "Drying Time",
      "value": "4",
      "unit": "h",
      "method": "Injection Molding"
    },
    {
      "label": "Suggested Max Moisture",
      "value": "0.2-0.4",
      "unit": "%"
    },
    {
      "label": "Hopper Temperature",
      "value": "95",
      "unit": "degC",
      "method": "Injection Molding"
    },
    {
      "label": "Rear Temperature",
      "value": "165",
      "unit": "degC",
      "method": "Injection Molding"
    },
    {
      "label": "Middle Temperature",
      "value": "175",
      "unit": "degC",
      "method": "Injection Molding"
    },
    {
      "label": "Front Temperature",
      "value": "185",
      "unit": "degC",
      "method": "Injection Molding"
    },
    {
      "label": "Nozzle Temperature",
      "value": "190",
      "unit": "degC",
      "method": "Injection Molding"
    },
    {
      "label": "Melt Temperature",
      "value": "200",
      "unit": "degC",
      "method": "Injection Molding"
    },
    {
      "label": "Mold Temperature",
      "value": "80-90",
      "unit": "degC",
      "method": "Injection Molding"
    }
  ],
  "tds": {
    "status": "data-only"
  }
}

File: content/catalog/products/pom/egh402t-glass-fiber-pom.json
{
  "schemaVersion": 1,
  "kind": "product",
  "id": "product:egh402t-glass-fiber-pom",
  "sortOrder": 25,
  "slug": "egh402t-glass-fiber-pom",
  "grade": "EGH402T",
  "title": "EGH402T Glass Fiber Reinforced POM Compound",
  "polymer": "POM",
  "family": "Glass Fiber Reinforced POM Compound",
  "category": "Glass Fiber Reinforced POM Compound",
  "glassFiberContent": 20,
  "mfi": {
    "value": 5.5,
    "display": "5.5 g/10 min"
  },
  "colors": [
    "Natural"
  ],
  "description": "20% glass-fiber reinforced POM for molded parts that need balanced flow, stiffness, and dimensional control.",
  "features": [
    "20% glass fiber content",
    "Balanced flow",
    "Dimensional control"
  ],
  "applications": [
    "Automotive applications",
    "Electrical and electronic parts",
    "Sanitary and industrial applications"
  ],
  "documents": [
    "TDS",
    "SDS",
    "COA",
    "REACH",
    "RoHS"
  ],
  "properties": [
    {
      "label": "Density",
      "value": "1.54",
      "unit": "g/cm3",
      "method": "ISO 1183"
    },
    {
      "label": "Melt Flow Rate (MFI)",
      "value": "5.5",
      "unit": "g/10 min",
      "method": "ISO 1133, 195 °C/2.16 kg"
    },
    {
      "label": "Molding Shrinkage",
      "value": "0.7-0.8",
      "unit": "%",
      "method": "Internal Method"
    },
    {
      "label": "Water Absorption",
      "value": "0.1",
      "unit": "%",
      "method": "ISO 62"
    },
    {
      "label": "Tensile Strength",
      "value": "90",
      "unit": "MPa",
      "method": "ISO 527"
    },
    {
      "label": "Tensile Strain at Break",
      "value": "7.5",
      "unit": "%",
      "method": "ISO 527"
    },
    {
      "label": "Flexural Strength",
      "value": "125",
      "unit": "MPa",
      "method": "ISO 178"
    },
    {
      "label": "Flexural Modulus",
      "value": "5500",
      "unit": "MPa",
      "method": "ISO 178"
    },
    {
      "label": "Charpy Notched Impact Strength",
      "value": "6",
      "unit": "kJ/m2",
      "method": "ISO 179/1eA"
    },
    {
      "label": "Izod Notched Impact Strength",
      "value": "5",
      "unit": "kJ/m2",
      "method": "ISO 180/1A"
    },
    {
      "label": "Melting Temperature",
      "value": "165",
      "unit": "degC",
      "method": "ISO 11357"
    },
    {
      "label": "Heat Deflection Temperature",
      "value": "157",
      "unit": "degC",
      "method": "ISO 75-2, 1.8 MPa"
    },
    {
      "label": "Coefficient of Linear Thermal Expansion, CLTE",
      "value": "5",
      "unit": "10^-5/degC",
      "method": "ISO 11359"
    },
    {
      "label": "Volume Resistivity",
      "value": "1e14",
      "unit": "ohm.cm",
      "method": "Internal Method"
    },
    {
      "label": "Surface Resistivity",
      "value": "1e16",
      "unit": "ohm",
      "method": "Internal Method"
    },
    {
      "label": "Dielectric Strength",
      "value": "19",
      "unit": "kV/mm",
      "method": "Internal Method"
    },
    {
      "label": "Drying Temperature",
      "value": "85",
      "unit": "degC",
      "method": "Injection Molding"
    },
    {
      "label": "Drying Time",
      "value": "4",
      "unit": "h",
      "method": "Injection Molding"
    },
    {
      "label": "Suggested Max Moisture",
      "value": "0.2-0.4",
      "unit": "%"
    },
    {
      "label": "Hopper Temperature",
      "value": "95",
      "unit": "degC",
      "method": "Injection Molding"
    },
    {
      "label": "Rear Temperature",
      "value": "165",
      "unit": "degC",
      "method": "Injection Molding"
    },
    {
      "label": "Middle Temperature",
      "value": "175",
      "unit": "degC",
      "method": "Injection Molding"
    },
    {
      "label": "Front Temperature",
      "value": "185",
      "unit": "degC",
      "method": "Injection Molding"
    },
    {
      "label": "Nozzle Temperature",
      "value": "190",
      "unit": "degC",
      "method": "Injection Molding"
    },
    {
      "label": "Melt Temperature",
      "value": "200",
      "unit": "degC",
      "method": "Injection Molding"
    },
    {
      "label": "Mold Temperature",
      "value": "80-90",
      "unit": "degC",
      "method": "Injection Molding"
    }
  ],
  "tds": {
    "status": "data-only"
  }
}

File: content/catalog/products/pom/egh502h-glass-fiber-pom.json
{
  "schemaVersion": 1,
  "kind": "product",
  "id": "product:egh502h-glass-fiber-pom",
  "sortOrder": 26,
  "slug": "egh502h-glass-fiber-pom",
  "grade": "EGH502H",
  "title": "EGH502H Glass Fiber Reinforced POM Compound",
  "polymer": "POM",
  "family": "Glass Fiber Reinforced POM Compound",
  "category": "Glass Fiber Reinforced POM Compound",
  "glassFiberContent": 25,
  "mfi": {
    "value": 8.5,
    "display": "8.5 g/10 min"
  },
  "colors": [
    "Natural"
  ],
  "description": "25% glass-fiber reinforced POM for molded parts requiring high rigidity, creep-resistance review, and low shrinkage.",
  "features": [
    "25% glass fiber content",
    "High rigidity",
    "For creep-sensitive parts",
    "Low molding shrinkage"
  ],
  "applications": [
    "Automotive applications",
    "Electrical and electronic parts",
    "Industrial molded parts"
  ],
  "documents": [
    "TDS",
    "SDS",
    "COA",
    "REACH",
    "RoHS"
  ],
  "properties": [
    {
      "label": "Density",
      "value": "1.59",
      "unit": "g/cm3",
      "method": "ISO 1183"
    },
    {
      "label": "Melt Flow Rate (MFI)",
      "value": "8.5",
      "unit": "g/10 min",
      "method": "ISO 1133, 195 °C/2.16 kg"
    },
    {
      "label": "Molding Shrinkage",
      "value": "0.5-0.7",
      "unit": "%",
      "method": "Internal Method"
    },
    {
      "label": "Water Absorption",
      "value": "0.1",
      "unit": "%",
      "method": "ISO 62"
    },
    {
      "label": "Tensile Strength",
      "value": "120",
      "unit": "MPa",
      "method": "ISO 527"
    },
    {
      "label": "Tensile Strain at Break",
      "value": "8.3",
      "unit": "%",
      "method": "ISO 527"
    },
    {
      "label": "Flexural Strength",
      "value": "180",
      "unit": "MPa",
      "method": "ISO 178"
    },
    {
      "label": "Flexural Modulus",
      "value": "7500",
      "unit": "MPa",
      "method": "ISO 178"
    },
    {
      "label": "Charpy Notched Impact Strength",
      "value": "7",
      "unit": "kJ/m2",
      "method": "ISO 179/1eA"
    },
    {
      "label": "Izod Notched Impact Strength",
      "value": "6",
      "unit": "kJ/m2",
      "method": "ISO 180/1A"
    },
    {
      "label": "Melting Temperature",
      "value": "165",
      "unit": "degC",
      "method": "ISO 11357"
    },
    {
      "label": "Heat Deflection Temperature",
      "value": "162",
      "unit": "degC",
      "method": "ISO 75-2, 1.8 MPa"
    },
    {
      "label": "Coefficient of Linear Thermal Expansion, CLTE",
      "value": "5",
      "unit": "10^-5/degC",
      "method": "ISO 11359"
    },
    {
      "label": "Volume Resistivity",
      "value": "1e14",
      "unit": "ohm.cm",
      "method": "Internal Method"
    },
    {
      "label": "Surface Resistivity",
      "value": "1e16",
      "unit": "ohm",
      "method": "Internal Method"
    },
    {
      "label": "Dielectric Strength",
      "value": "19",
      "unit": "kV/mm",
      "method": "Internal Method"
    },
    {
      "label": "Drying Temperature",
      "value": "85",
      "unit": "degC",
      "method": "Injection Molding"
    },
    {
      "label": "Drying Time",
      "value": "4",
      "unit": "h",
      "method": "Injection Molding"
    },
    {
      "label": "Suggested Max Moisture",
      "value": "0.2-0.4",
      "unit": "%"
    },
    {
      "label": "Hopper Temperature",
      "value": "95",
      "unit": "degC",
      "method": "Injection Molding"
    },
    {
      "label": "Rear Temperature",
      "value": "165",
      "unit": "degC",
      "method": "Injection Molding"
    },
    {
      "label": "Middle Temperature",
      "value": "175",
      "unit": "degC",
      "method": "Injection Molding"
    },
    {
      "label": "Front Temperature",
      "value": "185",
      "unit": "degC",
      "method": "Injection Molding"
    },
    {
      "label": "Nozzle Temperature",
      "value": "190",
      "unit": "degC",
      "method": "Injection Molding"
    },
    {
      "label": "Melt Temperature",
      "value": "200",
      "unit": "degC",
      "method": "Injection Molding"
    },
    {
      "label": "Mold Temperature",
      "value": "80-90",
      "unit": "degC",
      "method": "Injection Molding"
    }
  ],
  "tds": {
    "status": "data-only"
  },
  "seo": {
    "title": "EGH502H High-Rigidity Glass Fiber POM | Taiyi Polymer",
    "description": "EGH502H is a 25% glass-fiber reinforced POM grade for high rigidity, creep-resistance and low-shrinkage evaluation in molded parts. Review data and request a sample."
  }
}

File: content/catalog/products/pom/egh502t-glass-fiber-pom.json
{
  "schemaVersion": 1,
  "kind": "product",
  "id": "product:egh502t-glass-fiber-pom",
  "sortOrder": 27,
  "slug": "egh502t-glass-fiber-pom",
  "aliases": [
    "egh502jb-glass-fiber-pom"
  ],
  "grade": "EGH502T",
  "title": "EGH502T Glass Fiber Reinforced POM Compound",
  "polymer": "POM",
  "family": "Glass Fiber Reinforced POM Compound",
  "category": "Glass Fiber Reinforced POM Compound",
  "glassFiberContent": 25,
  "mfi": {
    "value": 4.8,
    "display": "4.8 g/10 min"
  },
  "colors": [
    "Natural"
  ],
  "description": "25% glass-fiber reinforced POM for applications that need stiffness, lower shrinkage, and controlled processing flow.",
  "features": [
    "25% glass fiber content",
    "High stiffness",
    "Lower molding shrinkage"
  ],
  "applications": [
    "Automotive applications",
    "Electrical and electronic parts",
    "Sanitary and industrial applications"
  ],
  "documents": [
    "TDS",
    "SDS",
    "COA",
    "REACH",
    "RoHS"
  ],
  "properties": [
    {
      "label": "Density",
      "value": "1.59",
      "unit": "g/cm3",
      "method": "ISO 1183"
    },
    {
      "label": "Melt Flow Rate (MFI)",
      "value": "4.8",
      "unit": "g/10 min",
      "method": "ISO 1133, 195 °C/2.16 kg"
    },
    {
      "label": "Molding Shrinkage",
      "value": "0.5-0.7",
      "unit": "%",
      "method": "Internal Method"
    },
    {
      "label": "Water Absorption",
      "value": "0.1",
      "unit": "%",
      "method": "ISO 62"
    },
    {
      "label": "Tensile Strength",
      "value": "116",
      "unit": "MPa",
      "method": "ISO 527"
    },
    {
      "label": "Tensile Strain at Break",
      "value": "7.5",
      "unit": "%",
      "method": "ISO 527"
    },
    {
      "label": "Flexural Strength",
      "value": "165",
      "unit": "MPa",
      "method": "ISO 178"
    },
    {
      "label": "Flexural Modulus",
      "value": "7200",
      "unit": "MPa",
      "method": "ISO 178"
    },
    {
      "label": "Charpy Notched Impact Strength",
      "value": "6",
      "unit": "kJ/m2",
      "method": "ISO 179/1eA"
    },
    {
      "label": "Izod Notched Impact Strength",
      "value": "5.5",
      "unit": "kJ/m2",
      "method": "ISO 180/1A"
    },
    {
      "label": "Melting Temperature",
      "value": "165",
      "unit": "degC",
      "method": "ISO 11357"
    },
    {
      "label": "Heat Deflection Temperature",
      "value": "162",
      "unit": "degC",
      "method": "ISO 75-2, 1.8 MPa"
    },
    {
      "label": "Coefficient of Linear Thermal Expansion, CLTE",
      "value": "5",
      "unit": "10^-5/degC",
      "method": "ISO 11359"
    },
    {
      "label": "Volume Resistivity",
      "value": "1e14",
      "unit": "ohm.cm",
      "method": "Internal Method"
    },
    {
      "label": "Surface Resistivity",
      "value": "1e16",
      "unit": "ohm",
      "method": "Internal Method"
    },
    {
      "label": "Dielectric Strength",
      "value": "19",
      "unit": "kV/mm",
      "method": "Internal Method"
    },
    {
      "label": "Drying Temperature",
      "value": "85",
      "unit": "degC",
      "method": "Injection Molding"
    },
    {
      "label": "Drying Time",
      "value": "4",
      "unit": "h",
      "method": "Injection Molding"
    },
    {
      "label": "Suggested Max Moisture",
      "value": "0.2-0.4",
      "unit": "%"
    },
    {
      "label": "Hopper Temperature",
      "value": "95",
      "unit": "degC",
      "method": "Injection Molding"
    },
    {
      "label": "Rear Temperature",
      "value": "165",
      "unit": "degC",
      "method": "Injection Molding"
    },
    {
      "label": "Middle Temperature",
      "value": "175",
      "unit": "degC",
      "method": "Injection Molding"
    },
    {
      "label": "Front Temperature",
      "value": "185",
      "unit": "degC",
      "method": "Injection Molding"
    },
    {
      "label": "Nozzle Temperature",
      "value": "190",
      "unit": "degC",
      "method": "Injection Molding"
    },
    {
      "label": "Melt Temperature",
      "value": "200",
      "unit": "degC",
      "method": "Injection Molding"
    },
    {
      "label": "Mold Temperature",
      "value": "80-90",
      "unit": "degC",
      "method": "Injection Molding"
    }
  ],
  "tds": {
    "status": "data-only"
  }
}

File: content/catalog/products/pom/egh580h-glass-fiber-pom.json
{
  "schemaVersion": 1,
  "kind": "product",
  "id": "product:egh580h-glass-fiber-pom",
  "sortOrder": 28,
  "slug": "egh580h-glass-fiber-pom",
  "grade": "EGH580H",
  "title": "EGH580H Glass Fiber Reinforced POM Compound",
  "polymer": "POM",
  "family": "Glass Fiber Reinforced POM Compound",
  "category": "Glass Fiber Reinforced POM Compound",
  "glassFiberContent": 25,
  "mfi": {
    "value": 8,
    "display": "8 g/10 min"
  },
  "colors": [
    "Natural"
  ],
  "description": "25% glass-fiber reinforced POM for high-stiffness molded parts requiring strong flexural performance and dimensional control.",
  "features": [
    "25% glass fiber content",
    "High flexural strength",
    "Dimensional control"
  ],
  "applications": [
    "Automotive applications",
    "Electrical and electronic parts",
    "Sanitary and industrial applications"
  ],
  "documents": [
    "TDS",
    "SDS",
    "COA",
    "REACH",
    "RoHS"
  ],
  "properties": [
    {
      "label": "Density",
      "value": "1.59",
      "unit": "g/cm3",
      "method": "ISO 1183"
    },
    {
      "label": "Melt Flow Rate (MFI)",
      "value": "8",
      "unit": "g/10 min",
      "method": "ISO 1133, 195 °C/2.16 kg"
    },
    {
      "label": "Molding Shrinkage",
      "value": "0.5-0.7",
      "unit": "%",
      "method": "Internal Method"
    },
    {
      "label": "Water Absorption",
      "value": "0.1",
      "unit": "%",
      "method": "ISO 62"
    },
    {
      "label": "Tensile Strength",
      "value": "135",
      "unit": "MPa",
      "method": "ISO 527"
    },
    {
      "label": "Tensile Strain at Break",
      "value": "3",
      "unit": "%",
      "method": "ISO 527"
    },
    {
      "label": "Flexural Strength",
      "value": "215",
      "unit": "MPa",
      "method": "ISO 178"
    },
    {
      "label": "Flexural Modulus",
      "value": "8000",
      "unit": "MPa",
      "method": "ISO 178"
    },
    {
      "label": "Charpy Notched Impact Strength",
      "value": "8.15",
      "unit": "kJ/m2",
      "method": "ISO 179/1eA"
    },
    {
      "label": "Izod Notched Impact Strength",
      "value": "7.6",
      "unit": "kJ/m2",
      "method": "ISO 180/1A"
    },
    {
      "label": "Melting Temperature",
      "value": "165",
      "unit": "degC",
      "method": "ISO 11357"
    },
    {
      "label": "Heat Deflection Temperature",
      "value": "162",
      "unit": "degC",
      "method": "ISO 75-2, 1.8 MPa"
    },
    {
      "label": "Coefficient of Linear Thermal Expansion, CLTE",
      "value": "5",
      "unit": "10^-5/degC",
      "method": "ISO 11359"
    },
    {
      "label": "Volume Resistivity",
      "value": "1e14",
      "unit": "ohm.cm",
      "method": "Internal Method"
    },
    {
      "label": "Surface Resistivity",
      "value": "1e16",
      "unit": "ohm",
      "method": "Internal Method"
    },
    {
      "label": "Dielectric Strength",
      "value": "19",
      "unit": "kV/mm",
      "method": "Internal Method"
    },
    {
      "label": "Drying Temperature",
      "value": "85",
      "unit": "degC",
      "method": "Injection Molding"
    },
    {
      "label": "Drying Time",
      "value": "4",
      "unit": "h",
      "method": "Injection Molding"
    },
    {
      "label": "Suggested Max Moisture",
      "value": "0.2-0.4",
      "unit": "%"
    },
    {
      "label": "Hopper Temperature",
      "value": "95",
      "unit": "degC",
      "method": "Injection Molding"
    },
    {
      "label": "Rear Temperature",
      "value": "165",
      "unit": "degC",
      "method": "Injection Molding"
    },
    {
      "label": "Middle Temperature",
      "value": "175",
      "unit": "degC",
      "method": "Injection Molding"
    },
    {
      "label": "Front Temperature",
      "value": "185",
      "unit": "degC",
      "method": "Injection Molding"
    },
    {
      "label": "Nozzle Temperature",
      "value": "190",
      "unit": "degC",
      "method": "Injection Molding"
    },
    {
      "label": "Melt Temperature",
      "value": "200",
      "unit": "degC",
      "method": "Injection Molding"
    },
    {
      "label": "Mold Temperature",
      "value": "80-90",
      "unit": "degC",
      "method": "Injection Molding"
    }
  ],
  "tds": {
    "status": "data-only"
  }
}

File: content/catalog/products/pom/egh580t-glass-fiber-pom.json
{
  "schemaVersion": 1,
  "kind": "product",
  "id": "product:egh580t-glass-fiber-pom",
  "sortOrder": 29,
  "slug": "egh580t-glass-fiber-pom",
  "grade": "EGH580T",
  "title": "EGH580T Glass Fiber Reinforced POM Compound",
  "polymer": "POM",
  "family": "Glass Fiber Reinforced POM Compound",
  "category": "Glass Fiber Reinforced POM Compound",
  "glassFiberContent": 25,
  "mfi": {
    "value": 8.5,
    "display": "8.5 g/10 min"
  },
  "colors": [
    "Natural"
  ],
  "description": "25% glass-fiber reinforced POM for high-stiffness molded parts with balanced impact and flow performance.",
  "features": [
    "25% glass fiber content",
    "High stiffness",
    "Balanced impact performance"
  ],
  "applications": [
    "Automotive applications",
    "Electrical and electronic parts",
    "Sanitary and industrial applications"
  ],
  "documents": [
    "TDS",
    "SDS",
    "COA",
    "REACH",
    "RoHS"
  ],
  "properties": [
    {
      "label": "Density",
      "value": "1.59",
      "unit": "g/cm3",
      "method": "ISO 1183"
    },
    {
      "label": "Melt Flow Rate (MFI)",
      "value": "8.5",
      "unit": "g/10 min",
      "method": "ISO 1133, 195 °C/2.16 kg"
    },
    {
      "label": "Molding Shrinkage",
      "value": "0.5-0.7",
      "unit": "%",
      "method": "Internal Method"
    },
    {
      "label": "Water Absorption",
      "value": "0.1",
      "unit": "%",
      "method": "ISO 62"
    },
    {
      "label": "Tensile Strength",
      "value": "125",
      "unit": "MPa",
      "method": "ISO 527"
    },
    {
      "label": "Tensile Strain at Break",
      "value": "3",
      "unit": "%",
      "method": "ISO 527"
    },
    {
      "label": "Flexural Strength",
      "value": "205",
      "unit": "MPa",
      "method": "ISO 178"
    },
    {
      "label": "Flexural Modulus",
      "value": "8000",
      "unit": "MPa",
      "method": "ISO 178"
    },
    {
      "label": "Charpy Notched Impact Strength",
      "value": "7.5",
      "unit": "kJ/m2",
      "method": "ISO 179/1eA"
    },
    {
      "label": "Izod Notched Impact Strength",
      "value": "7",
      "unit": "kJ/m2",
      "method": "ISO 180/1A"
    },
    {
      "label": "Melting Temperature",
      "value": "165",
      "unit": "degC",
      "method": "ISO 11357"
    },
    {
      "label": "Heat Deflection Temperature",
      "value": "162",
      "unit": "degC",
      "method": "ISO 75-2, 1.8 MPa"
    },
    {
      "label": "Coefficient of Linear Thermal Expansion, CLTE",
      "value": "5",
      "unit": "10^-5/degC",
      "method": "ISO 11359"
    },
    {
      "label": "Volume Resistivity",
      "value": "1e14",
      "unit": "ohm.cm",
      "method": "Internal Method"
    },
    {
      "label": "Surface Resistivity",
      "value": "1e16",
      "unit": "ohm",
      "method": "Internal Method"
    },
    {
      "label": "Dielectric Strength",
      "value": "19",
      "unit": "kV/mm",
      "method": "Internal Method"
    },
    {
      "label": "Drying Temperature",
      "value": "85",
      "unit": "degC",
      "method": "Injection Molding"
    },
    {
      "label": "Drying Time",
      "value": "4",
      "unit": "h",
      "method": "Injection Molding"
    },
    {
      "label": "Suggested Max Moisture",
      "value": "0.2-0.4",
      "unit": "%"
    },
    {
      "label": "Hopper Temperature",
      "value": "95",
      "unit": "degC",
      "method": "Injection Molding"
    },
    {
      "label": "Rear Temperature",
      "value": "165",
      "unit": "degC",
      "method": "Injection Molding"
    },
    {
      "label": "Middle Temperature",
      "value": "175",
      "unit": "degC",
      "method": "Injection Molding"
    },
    {
      "label": "Front Temperature",
      "value": "185",
      "unit": "degC",
      "method": "Injection Molding"
    },
    {
      "label": "Nozzle Temperature",
      "value": "190",
      "unit": "degC",
      "method": "Injection Molding"
    },
    {
      "label": "Melt Temperature",
      "value": "200",
      "unit": "degC",
      "method": "Injection Molding"
    },
    {
      "label": "Mold Temperature",
      "value": "80-90",
      "unit": "degC",
      "method": "Injection Molding"
    }
  ],
  "tds": {
    "status": "data-only"
  }
}
