Repository: xts09/taiyi-pom-site

# Catalog Content

Product content belongs under `products/<source>/`, one JSON file per grade.
Do not edit files under `src/generated/`; run `npm run catalog:generate` instead.

TDS PDFs use this path and filename pattern:

`public/documents/tds/<polymer>/taiyi-<grade>-tds-en-r<revision>.pdf`

Grade pages are indexable by default. Set `seo.indexable` to `false` only for a
real grade record that should remain available to users but stay out of search
results and the sitemap. Aliases redirect permanently to the canonical `slug`.

File: content/catalog/products/pom/egh602h-glass-fiber-pom.json
{
  "schemaVersion": 1,
  "kind": "product",
  "id": "product:egh602h-glass-fiber-pom",
  "sortOrder": 30,
  "slug": "egh602h-glass-fiber-pom",
  "grade": "EGH602H",
  "title": "EGH602H Glass Fiber Reinforced POM Compound",
  "polymer": "POM",
  "family": "Glass Fiber Reinforced POM Compound",
  "category": "Glass Fiber Reinforced POM Compound",
  "glassFiberContent": 30,
  "mfi": {
    "value": 8.5,
    "display": "8.5 g/10 min"
  },
  "colors": [
    "Natural"
  ],
  "description": "30% glass-fiber reinforced POM for applications requiring increased stiffness, dimensional stability, and reduced molding shrinkage.",
  "features": [
    "30% glass fiber content",
    "High stiffness",
    "Dimensional stability"
  ],
  "applications": [
    "Automotive functional parts",
    "Electrical and electronic components",
    "Precision parts"
  ],
  "documents": [
    "TDS",
    "SDS",
    "COA",
    "REACH",
    "RoHS"
  ],
  "properties": [
    {
      "label": "Density",
      "value": "1.62",
      "unit": "g/cm3",
      "method": "ISO 1183"
    },
    {
      "label": "Melt Flow Rate (MFI)",
      "value": "8.5",
      "unit": "g/10 min",
      "method": "ISO 1133, 195 °C/2.16 kg"
    },
    {
      "label": "Molding Shrinkage",
      "value": "0.5-0.7",
      "unit": "%",
      "method": "Internal Method"
    },
    {
      "label": "Water Absorption",
      "value": "0.1",
      "unit": "%",
      "method": "ISO 62"
    },
    {
      "label": "Tensile Strength",
      "value": "125",
      "unit": "MPa",
      "method": "ISO 527"
    },
    {
      "label": "Tensile Strain at Break",
      "value": "8.5",
      "unit": "%",
      "method": "ISO 527"
    },
    {
      "label": "Flexural Strength",
      "value": "180",
      "unit": "MPa",
      "method": "ISO 178"
    },
    {
      "label": "Flexural Modulus",
      "value": "7800",
      "unit": "MPa",
      "method": "ISO 178"
    },
    {
      "label": "Charpy Notched Impact Strength",
      "value": "6",
      "unit": "kJ/m2",
      "method": "ISO 179/1eA"
    },
    {
      "label": "Izod Notched Impact Strength",
      "value": "5.5",
      "unit": "kJ/m2",
      "method": "ISO 180/1A"
    },
    {
      "label": "Melting Temperature",
      "value": "165",
      "unit": "degC",
      "method": "ISO 11357"
    },
    {
      "label": "Heat Deflection Temperature",
      "value": "165",
      "unit": "degC",
      "method": "ISO 75-2, 1.8 MPa"
    },
    {
      "label": "Coefficient of Linear Thermal Expansion, CLTE",
      "value": "4",
      "unit": "10^-5/degC",
      "method": "ISO 11359"
    },
    {
      "label": "Volume Resistivity",
      "value": "1e14",
      "unit": "ohm.cm",
      "method": "Internal Method"
    },
    {
      "label": "Surface Resistivity",
      "value": "1e16",
      "unit": "ohm",
      "method": "Internal Method"
    },
    {
      "label": "Dielectric Strength",
      "value": "19",
      "unit": "kV/mm",
      "method": "Internal Method"
    },
    {
      "label": "Drying Temperature",
      "value": "85",
      "unit": "degC",
      "method": "Injection Molding"
    },
    {
      "label": "Drying Time",
      "value": "4",
      "unit": "h",
      "method": "Injection Molding"
    },
    {
      "label": "Suggested Max Moisture",
      "value": "0.2-0.4",
      "unit": "%"
    },
    {
      "label": "Hopper Temperature",
      "value": "95",
      "unit": "degC",
      "method": "Injection Molding"
    },
    {
      "label": "Rear Temperature",
      "value": "165",
      "unit": "degC",
      "method": "Injection Molding"
    },
    {
      "label": "Middle Temperature",
      "value": "175",
      "unit": "degC",
      "method": "Injection Molding"
    },
    {
      "label": "Front Temperature",
      "value": "185",
      "unit": "degC",
      "method": "Injection Molding"
    },
    {
      "label": "Nozzle Temperature",
      "value": "190",
      "unit": "degC",
      "method": "Injection Molding"
    },
    {
      "label": "Melt Temperature",
      "value": "200",
      "unit": "degC",
      "method": "Injection Molding"
    },
    {
      "label": "Mold Temperature",
      "value": "80-90",
      "unit": "degC",
      "method": "Injection Molding"
    }
  ],
  "tds": {
    "status": "data-only"
  }
}

File: content/catalog/products/pom/egh602t-glass-fiber-pom.json
{
  "schemaVersion": 1,
  "kind": "product",
  "id": "product:egh602t-glass-fiber-pom",
  "sortOrder": 31,
  "slug": "egh602t-glass-fiber-pom",
  "grade": "EGH602T",
  "title": "EGH602T Glass Fiber Reinforced POM Compound",
  "polymer": "POM",
  "family": "Glass Fiber Reinforced POM Compound",
  "category": "Glass Fiber Reinforced POM Compound",
  "glassFiberContent": 30,
  "mfi": {
    "value": 6,
    "display": "6 g/10 min"
  },
  "colors": [
    "Natural"
  ],
  "description": "30% glass-fiber reinforced POM for reinforced molded parts needing lower shrinkage and stable processing.",
  "features": [
    "30% glass fiber content",
    "Lower molding shrinkage",
    "Stable processing"
  ],
  "applications": [
    "Automotive applications",
    "Electrical and electronic parts",
    "Sanitary and industrial applications"
  ],
  "documents": [
    "TDS",
    "SDS",
    "COA",
    "REACH",
    "RoHS"
  ],
  "properties": [
    {
      "label": "Density",
      "value": "1.62",
      "unit": "g/cm3",
      "method": "ISO 1183"
    },
    {
      "label": "Melt Flow Rate (MFI)",
      "value": "6",
      "unit": "g/10 min",
      "method": "ISO 1133, 195 °C/2.16 kg"
    },
    {
      "label": "Molding Shrinkage",
      "value": "0.5-0.7",
      "unit": "%",
      "method": "Internal Method"
    },
    {
      "label": "Water Absorption",
      "value": "0.1",
      "unit": "%",
      "method": "ISO 62"
    },
    {
      "label": "Tensile Strength",
      "value": "70",
      "unit": "MPa",
      "method": "ISO 527"
    },
    {
      "label": "Tensile Strain at Break",
      "value": "6.5",
      "unit": "%",
      "method": "ISO 527"
    },
    {
      "label": "Flexural Strength",
      "value": "155",
      "unit": "MPa",
      "method": "ISO 178"
    },
    {
      "label": "Flexural Modulus",
      "value": "6000",
      "unit": "MPa",
      "method": "ISO 178"
    },
    {
      "label": "Charpy Notched Impact Strength",
      "value": "7",
      "unit": "kJ/m2",
      "method": "ISO 179/1eA"
    },
    {
      "label": "Izod Notched Impact Strength",
      "value": "6",
      "unit": "kJ/m2",
      "method": "ISO 180/1A"
    },
    {
      "label": "Melting Temperature",
      "value": "165",
      "unit": "degC",
      "method": "ISO 11357"
    },
    {
      "label": "Heat Deflection Temperature",
      "value": "162",
      "unit": "degC",
      "method": "ISO 75-2, 1.8 MPa"
    },
    {
      "label": "Coefficient of Linear Thermal Expansion, CLTE",
      "value": "4",
      "unit": "10^-5/degC",
      "method": "ISO 11359"
    },
    {
      "label": "Volume Resistivity",
      "value": "1e14",
      "unit": "ohm.cm",
      "method": "Internal Method"
    },
    {
      "label": "Surface Resistivity",
      "value": "1e16",
      "unit": "ohm",
      "method": "Internal Method"
    },
    {
      "label": "Dielectric Strength",
      "value": "19",
      "unit": "kV/mm",
      "method": "Internal Method"
    },
    {
      "label": "Drying Temperature",
      "value": "85",
      "unit": "degC",
      "method": "Injection Molding"
    },
    {
      "label": "Drying Time",
      "value": "4",
      "unit": "h",
      "method": "Injection Molding"
    },
    {
      "label": "Suggested Max Moisture",
      "value": "0.2-0.4",
      "unit": "%"
    },
    {
      "label": "Hopper Temperature",
      "value": "95",
      "unit": "degC",
      "method": "Injection Molding"
    },
    {
      "label": "Rear Temperature",
      "value": "165",
      "unit": "degC",
      "method": "Injection Molding"
    },
    {
      "label": "Middle Temperature",
      "value": "175",
      "unit": "degC",
      "method": "Injection Molding"
    },
    {
      "label": "Front Temperature",
      "value": "185",
      "unit": "degC",
      "method": "Injection Molding"
    },
    {
      "label": "Nozzle Temperature",
      "value": "190",
      "unit": "degC",
      "method": "Injection Molding"
    },
    {
      "label": "Melt Temperature",
      "value": "200",
      "unit": "degC",
      "method": "Injection Molding"
    },
    {
      "label": "Mold Temperature",
      "value": "80-90",
      "unit": "degC",
      "method": "Injection Molding"
    }
  ],
  "tds": {
    "status": "data-only"
  }
}

File: content/catalog/products/pom/ehi100st-high-impact-pom.json
{
  "schemaVersion": 1,
  "kind": "product",
  "id": "product:ehi100st-high-impact-pom",
  "sortOrder": 17,
  "slug": "ehi100st-high-impact-pom",
  "grade": "EHI100ST",
  "title": "EHI100ST High-Impact POM Compound",
  "polymer": "POM",
  "family": "High-Impact POM Compound",
  "category": "High-Impact POM Compound",
  "mfi": {
    "value": 8.5,
    "display": "8.5 g/10 min"
  },
  "colors": [
    "Natural"
  ],
  "description": "High-impact and low-temperature resistant POM compound for molded applications requiring balanced stiffness and toughness.",
  "features": [
    "Impact-modified POM",
    "Low-temperature resistance",
    "Balanced stiffness and toughness"
  ],
  "applications": [
    "Automotive parts",
    "Electrical and electronic components",
    "Sanitary fittings",
    "Industrial molded parts"
  ],
  "documents": [
    "TDS",
    "SDS",
    "COA",
    "REACH",
    "RoHS"
  ],
  "properties": [
    {
      "label": "Density",
      "value": "1.38",
      "unit": "g/cm3",
      "method": "ISO 1183"
    },
    {
      "label": "Melt Flow Rate (MFI)",
      "value": "8.5",
      "unit": "g/10 min",
      "method": "ISO 1133, 195 °C/2.16 kg"
    },
    {
      "label": "Molding Shrinkage",
      "value": "1.8-2.0",
      "unit": "%",
      "method": "Internal Method"
    },
    {
      "label": "Water Absorption",
      "value": "0.2",
      "unit": "%",
      "method": "ISO 62"
    },
    {
      "label": "Tensile Strength",
      "value": "55",
      "unit": "MPa",
      "method": "ISO 527"
    },
    {
      "label": "Tensile Strain at Break",
      "value": "40",
      "unit": "%",
      "method": "ISO 527"
    },
    {
      "label": "Flexural Strength",
      "value": "70",
      "unit": "MPa",
      "method": "ISO 178"
    },
    {
      "label": "Flexural Modulus",
      "value": "2150",
      "unit": "MPa",
      "method": "ISO 178"
    },
    {
      "label": "Charpy Notched Impact Strength",
      "value": "15",
      "unit": "kJ/m2",
      "method": "ISO 179/1eA"
    },
    {
      "label": "Izod Notched Impact Strength",
      "value": "14",
      "unit": "kJ/m2",
      "method": "ISO 180/1A"
    },
    {
      "label": "Melting Temperature",
      "value": "165",
      "unit": "degC",
      "method": "ISO 11357"
    },
    {
      "label": "Heat Deflection Temperature",
      "value": "95",
      "unit": "degC",
      "method": "ISO 75-2, 1.8 MPa"
    },
    {
      "label": "Coefficient of Linear Thermal Expansion, CLTE",
      "value": "12",
      "unit": "10^-5/degC",
      "method": "ISO 11359"
    },
    {
      "label": "Volume Resistivity",
      "value": "1e14",
      "unit": "ohm.cm",
      "method": "Internal Method"
    },
    {
      "label": "Surface Resistivity",
      "value": "1e16",
      "unit": "ohm",
      "method": "Internal Method"
    },
    {
      "label": "Dielectric Strength",
      "value": "19",
      "unit": "kV/mm",
      "method": "Internal Method"
    },
    {
      "label": "Drying Temperature",
      "value": "85",
      "unit": "degC",
      "method": "Injection Molding"
    },
    {
      "label": "Drying Time",
      "value": "4",
      "unit": "h",
      "method": "Injection Molding"
    },
    {
      "label": "Suggested Max Moisture",
      "value": "0.2-0.4",
      "unit": "%"
    },
    {
      "label": "Hopper Temperature",
      "value": "95",
      "unit": "degC",
      "method": "Injection Molding"
    },
    {
      "label": "Rear Temperature",
      "value": "165",
      "unit": "degC",
      "method": "Injection Molding"
    },
    {
      "label": "Middle Temperature",
      "value": "175",
      "unit": "degC",
      "method": "Injection Molding"
    },
    {
      "label": "Front Temperature",
      "value": "185",
      "unit": "degC",
      "method": "Injection Molding"
    },
    {
      "label": "Nozzle Temperature",
      "value": "190",
      "unit": "degC",
      "method": "Injection Molding"
    },
    {
      "label": "Melt Temperature",
      "value": "200",
      "unit": "degC",
      "method": "Injection Molding"
    },
    {
      "label": "Mold Temperature",
      "value": "30-60",
      "unit": "degC",
      "method": "Injection Molding"
    }
  ],
  "tds": {
    "status": "data-only"
  }
}

File: content/catalog/products/pom/ehi202t-high-impact-pom.json
{
  "schemaVersion": 1,
  "kind": "product",
  "id": "product:ehi202t-high-impact-pom",
  "sortOrder": 14,
  "slug": "ehi202t-high-impact-pom",
  "grade": "EHI202T",
  "title": "EHI202T High-Impact POM Compound",
  "polymer": "POM",
  "family": "High-Impact POM Compound",
  "category": "High-Impact POM Compound",
  "mfi": {
    "value": 8.5,
    "display": "8.5 g/10 min"
  },
  "colors": [
    "Natural"
  ],
  "description": "High-impact and low-temperature resistant POM compound for automotive, electrical, sanitary, and industrial molded applications.",
  "features": [
    "Impact-modified POM",
    "Low-temperature resistance",
    "Natural color"
  ],
  "applications": [
    "Automotive parts",
    "Electrical and electronic components",
    "Sanitary fittings",
    "Industrial molded parts"
  ],
  "documents": [
    "TDS",
    "SDS",
    "COA",
    "REACH",
    "RoHS"
  ],
  "properties": [
    {
      "label": "Density",
      "value": "1.38",
      "unit": "g/cm3",
      "method": "ISO 1183"
    },
    {
      "label": "Melt Flow Rate (MFI)",
      "value": "8.5",
      "unit": "g/10 min",
      "method": "ISO 1133, 195 °C/2.16 kg"
    },
    {
      "label": "Molding Shrinkage",
      "value": "1.8-2.0",
      "unit": "%",
      "method": "Internal Method"
    },
    {
      "label": "Water Absorption",
      "value": "0.2",
      "unit": "%",
      "method": "ISO 62"
    },
    {
      "label": "Tensile Strength",
      "value": "55",
      "unit": "MPa",
      "method": "ISO 527"
    },
    {
      "label": "Tensile Strain at Break",
      "value": "40",
      "unit": "%",
      "method": "ISO 527"
    },
    {
      "label": "Flexural Strength",
      "value": "70",
      "unit": "MPa",
      "method": "ISO 178"
    },
    {
      "label": "Flexural Modulus",
      "value": "2150",
      "unit": "MPa",
      "method": "ISO 178"
    },
    {
      "label": "Charpy Notched Impact Strength",
      "value": "15",
      "unit": "kJ/m2",
      "method": "ISO 179/1eA"
    },
    {
      "label": "Izod Notched Impact Strength",
      "value": "14",
      "unit": "kJ/m2",
      "method": "ISO 180/1A"
    },
    {
      "label": "Melting Temperature",
      "value": "165",
      "unit": "degC",
      "method": "ISO 11357"
    },
    {
      "label": "Heat Deflection Temperature",
      "value": "95",
      "unit": "degC",
      "method": "ISO 75-2, 1.8 MPa"
    },
    {
      "label": "Coefficient of Linear Thermal Expansion, CLTE",
      "value": "12",
      "unit": "10^-5/degC",
      "method": "ISO 11359"
    },
    {
      "label": "Volume Resistivity",
      "value": "1e14",
      "unit": "ohm.cm",
      "method": "Internal Method"
    },
    {
      "label": "Surface Resistivity",
      "value": "1e16",
      "unit": "ohm",
      "method": "Internal Method"
    },
    {
      "label": "Dielectric Strength",
      "value": "19",
      "unit": "kV/mm",
      "method": "Internal Method"
    },
    {
      "label": "Drying Temperature",
      "value": "85",
      "unit": "degC",
      "method": "Injection Molding"
    },
    {
      "label": "Drying Time",
      "value": "4",
      "unit": "h",
      "method": "Injection Molding"
    },
    {
      "label": "Suggested Max Moisture",
      "value": "0.2-0.4",
      "unit": "%"
    },
    {
      "label": "Hopper Temperature",
      "value": "95",
      "unit": "degC",
      "method": "Injection Molding"
    },
    {
      "label": "Rear Temperature",
      "value": "165",
      "unit": "degC",
      "method": "Injection Molding"
    },
    {
      "label": "Middle Temperature",
      "value": "175",
      "unit": "degC",
      "method": "Injection Molding"
    },
    {
      "label": "Front Temperature",
      "value": "185",
      "unit": "degC",
      "method": "Injection Molding"
    },
    {
      "label": "Nozzle Temperature",
      "value": "190",
      "unit": "degC",
      "method": "Injection Molding"
    },
    {
      "label": "Melt Temperature",
      "value": "200",
      "unit": "degC",
      "method": "Injection Molding"
    },
    {
      "label": "Mold Temperature",
      "value": "30-60",
      "unit": "degC",
      "method": "Injection Molding"
    }
  ],
  "tds": {
    "status": "data-only"
  }
}

File: content/catalog/products/pom/ehi402t-high-impact-pom.json
{
  "schemaVersion": 1,
  "kind": "product",
  "id": "product:ehi402t-high-impact-pom",
  "sortOrder": 15,
  "slug": "ehi402t-high-impact-pom",
  "grade": "EHI402T",
  "title": "EHI402T High-Impact POM Compound",
  "polymer": "POM",
  "family": "High-Impact POM Compound",
  "category": "High-Impact POM Compound",
  "mfi": {
    "value": 8,
    "display": "8 g/10 min"
  },
  "colors": [
    "Natural"
  ],
  "description": "High-impact and low-temperature resistant POM compound with improved toughness for functional molded parts.",
  "features": [
    "Impact-modified POM",
    "Low-temperature resistance",
    "Balanced molding performance"
  ],
  "applications": [
    "Automotive parts",
    "Electrical and electronic components",
    "Sanitary fittings",
    "Industrial molded parts"
  ],
  "documents": [
    "TDS",
    "SDS",
    "COA",
    "REACH",
    "RoHS"
  ],
  "properties": [
    {
      "label": "Density",
      "value": "1.35",
      "unit": "g/cm3",
      "method": "ISO 1183"
    },
    {
      "label": "Melt Flow Rate (MFI)",
      "value": "8",
      "unit": "g/10 min",
      "method": "ISO 1133, 195 °C/2.16 kg"
    },
    {
      "label": "Molding Shrinkage",
      "value": "1.8-2.0",
      "unit": "%",
      "method": "Internal Method"
    },
    {
      "label": "Water Absorption",
      "value": "0.2",
      "unit": "%",
      "method": "ISO 62"
    },
    {
      "label": "Tensile Strength",
      "value": "45",
      "unit": "MPa",
      "method": "ISO 527"
    },
    {
      "label": "Tensile Strain at Break",
      "value": "55",
      "unit": "%",
      "method": "ISO 527"
    },
    {
      "label": "Flexural Strength",
      "value": "57",
      "unit": "MPa",
      "method": "ISO 178"
    },
    {
      "label": "Flexural Modulus",
      "value": "1450",
      "unit": "MPa",
      "method": "ISO 178"
    },
    {
      "label": "Charpy Notched Impact Strength",
      "value": "19",
      "unit": "kJ/m2",
      "method": "ISO 179/1eA"
    },
    {
      "label": "Izod Notched Impact Strength",
      "value": "18",
      "unit": "kJ/m2",
      "method": "ISO 180/1A"
    },
    {
      "label": "Melting Temperature",
      "value": "165",
      "unit": "degC",
      "method": "ISO 11357"
    },
    {
      "label": "Heat Deflection Temperature",
      "value": "70",
      "unit": "degC",
      "method": "ISO 75-2, 1.8 MPa"
    },
    {
      "label": "Coefficient of Linear Thermal Expansion, CLTE",
      "value": "13",
      "unit": "10^-5/degC",
      "method": "ISO 11359"
    },
    {
      "label": "Volume Resistivity",
      "value": "1e14",
      "unit": "ohm.cm",
      "method": "Internal Method"
    },
    {
      "label": "Surface Resistivity",
      "value": "1e16",
      "unit": "ohm",
      "method": "Internal Method"
    },
    {
      "label": "Dielectric Strength",
      "value": "19",
      "unit": "kV/mm",
      "method": "Internal Method"
    },
    {
      "label": "Drying Temperature",
      "value": "85",
      "unit": "degC",
      "method": "Injection Molding"
    },
    {
      "label": "Drying Time",
      "value": "4",
      "unit": "h",
      "method": "Injection Molding"
    },
    {
      "label": "Suggested Max Moisture",
      "value": "0.2-0.4",
      "unit": "%"
    },
    {
      "label": "Hopper Temperature",
      "value": "95",
      "unit": "degC",
      "method": "Injection Molding"
    },
    {
      "label": "Rear Temperature",
      "value": "165",
      "unit": "degC",
      "method": "Injection Molding"
    },
    {
      "label": "Middle Temperature",
      "value": "175",
      "unit": "degC",
      "method": "Injection Molding"
    },
    {
      "label": "Front Temperature",
      "value": "185",
      "unit": "degC",
      "method": "Injection Molding"
    },
    {
      "label": "Nozzle Temperature",
      "value": "190",
      "unit": "degC",
      "method": "Injection Molding"
    },
    {
      "label": "Melt Temperature",
      "value": "200",
      "unit": "degC",
      "method": "Injection Molding"
    },
    {
      "label": "Mold Temperature",
      "value": "30-60",
      "unit": "degC",
      "method": "Injection Molding"
    }
  ],
  "tds": {
    "status": "data-only"
  }
}

File: content/catalog/products/pom/ehi602t-high-impact-pom.json
{
  "schemaVersion": 1,
  "kind": "product",
  "id": "product:ehi602t-high-impact-pom",
  "sortOrder": 16,
  "slug": "ehi602t-high-impact-pom",
  "grade": "EHI602T",
  "title": "EHI602T High-Impact POM Compound",
  "polymer": "POM",
  "family": "High-Impact POM Compound",
  "category": "High-Impact POM Compound",
  "mfi": {
    "value": 6,
    "display": "6 g/10 min"
  },
  "colors": [
    "Natural"
  ],
  "description": "High-impact and low-temperature resistant POM compound for parts requiring stronger impact toughness and elongation.",
  "features": [
    "Impact-modified POM",
    "Low-temperature resistance",
    "High elongation at break"
  ],
  "applications": [
    "Automotive parts",
    "Electrical and electronic components",
    "Sanitary fittings",
    "Industrial molded parts"
  ],
  "documents": [
    "TDS",
    "SDS",
    "COA",
    "REACH",
    "RoHS"
  ],
  "properties": [
    {
      "label": "Density",
      "value": "1.34",
      "unit": "g/cm3",
      "method": "ISO 1183"
    },
    {
      "label": "Melt Flow Rate (MFI)",
      "value": "6",
      "unit": "g/10 min",
      "method": "ISO 1133, 195 °C/2.16 kg"
    },
    {
      "label": "Molding Shrinkage",
      "value": "1.8-2.0",
      "unit": "%",
      "method": "Internal Method"
    },
    {
      "label": "Water Absorption",
      "value": "0.2",
      "unit": "%",
      "method": "ISO 62"
    },
    {
      "label": "Tensile Strength",
      "value": "37",
      "unit": "MPa",
      "method": "ISO 527"
    },
    {
      "label": "Tensile Strain at Break",
      "value": "97",
      "unit": "%",
      "method": "ISO 527"
    },
    {
      "label": "Flexural Strength",
      "value": "45",
      "unit": "MPa",
      "method": "ISO 178"
    },
    {
      "label": "Flexural Modulus",
      "value": "1250",
      "unit": "MPa",
      "method": "ISO 178"
    },
    {
      "label": "Charpy Notched Impact Strength",
      "value": "23",
      "unit": "kJ/m2",
      "method": "ISO 179/1eA"
    },
    {
      "label": "Izod Notched Impact Strength",
      "value": "22",
      "unit": "kJ/m2",
      "method": "ISO 180/1A"
    },
    {
      "label": "Melting Temperature",
      "value": "165",
      "unit": "degC",
      "method": "ISO 11357"
    },
    {
      "label": "Heat Deflection Temperature",
      "value": "66",
      "unit": "degC",
      "method": "ISO 75-2, 1.8 MPa"
    },
    {
      "label": "Coefficient of Linear Thermal Expansion, CLTE",
      "value": "13",
      "unit": "10^-5/degC",
      "method": "ISO 11359"
    },
    {
      "label": "Volume Resistivity",
      "value": "1e14",
      "unit": "ohm.cm",
      "method": "Internal Method"
    },
    {
      "label": "Surface Resistivity",
      "value": "1e16",
      "unit": "ohm",
      "method": "Internal Method"
    },
    {
      "label": "Dielectric Strength",
      "value": "21",
      "unit": "kV/mm",
      "method": "Internal Method"
    },
    {
      "label": "Drying Temperature",
      "value": "85",
      "unit": "degC",
      "method": "Injection Molding"
    },
    {
      "label": "Drying Time",
      "value": "4",
      "unit": "h",
      "method": "Injection Molding"
    },
    {
      "label": "Suggested Max Moisture",
      "value": "0.2-0.4",
      "unit": "%"
    },
    {
      "label": "Hopper Temperature",
      "value": "95",
      "unit": "degC",
      "method": "Injection Molding"
    },
    {
      "label": "Rear Temperature",
      "value": "165",
      "unit": "degC",
      "method": "Injection Molding"
    },
    {
      "label": "Middle Temperature",
      "value": "175",
      "unit": "degC",
      "method": "Injection Molding"
    },
    {
      "label": "Front Temperature",
      "value": "185",
      "unit": "degC",
      "method": "Injection Molding"
    },
    {
      "label": "Nozzle Temperature",
      "value": "190",
      "unit": "degC",
      "method": "Injection Molding"
    },
    {
      "label": "Melt Temperature",
      "value": "200",
      "unit": "degC",
      "method": "Injection Molding"
    },
    {
      "label": "Mold Temperature",
      "value": "30-60",
      "unit": "degC",
      "method": "Injection Molding"
    }
  ],
  "tds": {
    "status": "data-only"
  }
}

File: content/catalog/products/pom/ems102-high-wear-resistant-pom.json
{
  "schemaVersion": 1,
  "kind": "product",
  "id": "product:ems102-high-wear-resistant-pom",
  "sortOrder": 13,
  "slug": "ems102-high-wear-resistant-pom",
  "grade": "EMS102",
  "title": "EMS102 MoS2-Filled Black POM Compound",
  "polymer": "POM",
  "family": "Wear-Resistant POM Compound",
  "category": "Wear-Resistant POM Compound",
  "mfi": {
    "value": 8,
    "display": "8 g/10 min"
  },
  "colors": [
    "Black"
  ],
  "description": "Black MoS2-modified wear-resistant POM. Start with EMS102 for complex flow paths or filling-sensitive parts: catalogue MFI 8 g/10 min and tensile strength 60 MPa.",
  "features": [
    "MoS2-filled POM",
    "Black color",
    "Injection molding reference data"
  ],
  "applications": [
    "Automotive parts",
    "Electrical and electronic components",
    "Sanitary components",
    "Industrial molded parts"
  ],
  "documents": [
    "TDS"
  ],
  "properties": [
    {
      "label": "Flame Rating",
      "value": "HB",
      "unit": "",
      "method": "Not stated in supplied sheet"
    },
    {
      "label": "Density",
      "value": "1.42",
      "unit": "g/cm3",
      "method": "ISO 1183"
    },
    {
      "label": "Melt Flow Rate (MFI)",
      "value": "8",
      "unit": "g/10 min",
      "method": "ISO 1133, 195 °C/2.16 kg"
    },
    {
      "label": "Molding Shrinkage",
      "value": "1.8-2.0",
      "unit": "%",
      "method": "Internal Method"
    },
    {
      "label": "Water Absorption",
      "value": "0.1",
      "unit": "%",
      "method": "ISO 62"
    },
    {
      "label": "Tensile Strength",
      "value": "60",
      "unit": "MPa",
      "method": "ISO 527"
    },
    {
      "label": "Tensile Strain at Break",
      "value": "19",
      "unit": "%",
      "method": "ISO 527"
    },
    {
      "label": "Flexural Strength",
      "value": "95",
      "unit": "MPa",
      "method": "ISO 178"
    },
    {
      "label": "Flexural Modulus",
      "value": "2550",
      "unit": "MPa",
      "method": "ISO 178"
    },
    {
      "label": "Charpy Notched Impact Strength",
      "value": "8",
      "unit": "kJ/m2",
      "method": "ISO 179/1eA"
    },
    {
      "label": "Izod Notched Impact Strength",
      "value": "7",
      "unit": "kJ/m2",
      "method": "ISO 180/1A"
    },
    {
      "label": "Melting Temperature",
      "value": "165",
      "unit": "degC",
      "method": "ISO 11357"
    },
    {
      "label": "Heat Deflection Temperature",
      "value": "113",
      "unit": "degC",
      "method": "ISO 75-2, 1.8 MPa"
    },
    {
      "label": "Coefficient of Linear Thermal Expansion, CLTE",
      "value": "9",
      "unit": "10^-5/degC",
      "method": "ISO 11359"
    },
    {
      "label": "Volume Resistivity",
      "value": "1e14",
      "unit": "ohm.cm",
      "method": "Internal Method"
    },
    {
      "label": "Surface Resistivity",
      "value": "1e16",
      "unit": "ohm",
      "method": "Internal Method"
    },
    {
      "label": "Dielectric Strength",
      "value": "20",
      "unit": "kV/mm",
      "method": "Internal Method"
    },
    {
      "label": "Drying Temperature",
      "value": "85",
      "unit": "degC",
      "method": "Injection Molding"
    },
    {
      "label": "Drying Time",
      "value": "4",
      "unit": "h",
      "method": "Injection Molding"
    },
    {
      "label": "Suggested Max Moisture",
      "value": "0.2-0.4",
      "unit": "%"
    },
    {
      "label": "Hopper Temperature",
      "value": "95",
      "unit": "degC",
      "method": "Injection Molding"
    },
    {
      "label": "Rear Temperature",
      "value": "165",
      "unit": "degC",
      "method": "Injection Molding"
    },
    {
      "label": "Middle Temperature",
      "value": "175",
      "unit": "degC",
      "method": "Injection Molding"
    },
    {
      "label": "Front Temperature",
      "value": "185",
      "unit": "degC",
      "method": "Injection Molding"
    },
    {
      "label": "Nozzle Temperature",
      "value": "190",
      "unit": "degC",
      "method": "Injection Molding"
    },
    {
      "label": "Melt Temperature",
      "value": "200",
      "unit": "degC",
      "method": "Injection Molding"
    },
    {
      "label": "Mold Temperature",
      "value": "40-60",
      "unit": "degC",
      "method": "Injection Molding"
    }
  ],
  "tds": {
    "status": "data-only"
  }
}

File: content/catalog/products/pom/ems162-high-wear-resistant-pom.json
{
  "schemaVersion": 1,
  "kind": "product",
  "id": "product:ems162-high-wear-resistant-pom",
  "sortOrder": 13,
  "slug": "ems162-high-wear-resistant-pom",
  "grade": "EMS162",
  "title": "EMS162 MoS2-Filled High Wear-Resistant POM Compound",
  "polymer": "POM",
  "family": "Wear-Resistant POM Compound",
  "category": "Wear-Resistant POM Compound",
  "mfi": {
    "value": 7,
    "display": "7 g/10 min"
  },
  "colors": [
    "Black"
  ],
  "description": "Black MoS2-modified wear-resistant POM. Start with EMS162 for sliding and transmission parts where tensile strength is the main screening criterion: catalogue tensile strength 65 MPa and MFI 7 g/10 min.",
  "features": [
    "MoS2-filled POM",
    "Wear-resistant POM",
    "Black color"
  ],
  "applications": [
    "Sliding parts",
    "Automotive functional parts",
    "Electrical and electronic components",
    "Industrial molded parts"
  ],
  "documents": [
    "TDS",
    "SDS",
    "COA",
    "REACH",
    "RoHS"
  ],
  "properties": [
    {
      "label": "Density",
      "value": "1.43",
      "unit": "g/cm3",
      "method": "ISO 1183"
    },
    {
      "label": "Melt Flow Rate (MFI)",
      "value": "7",
      "unit": "g/10 min",
      "method": "ISO 1133, 195 °C/2.16 kg"
    },
    {
      "label": "Molding Shrinkage",
      "value": "1.8-2.0",
      "unit": "%",
      "method": "Internal Method"
    },
    {
      "label": "Water Absorption",
      "value": "0.1",
      "unit": "%",
      "method": "ISO 62"
    },
    {
      "label": "Tensile Strength",
      "value": "65",
      "unit": "MPa",
      "method": "ISO 527"
    },
    {
      "label": "Tensile Strain at Break",
      "value": "16",
      "unit": "%",
      "method": "ISO 527"
    },
    {
      "label": "Flexural Strength",
      "value": "90",
      "unit": "MPa",
      "method": "ISO 178"
    },
    {
      "label": "Flexural Modulus",
      "value": "2600",
      "unit": "MPa",
      "method": "ISO 178"
    },
    {
      "label": "Charpy Notched Impact Strength",
      "value": "7",
      "unit": "kJ/m2",
      "method": "ISO 179/1eA"
    },
    {
      "label": "Izod Notched Impact Strength",
      "value": "6.5",
      "unit": "kJ/m2",
      "method": "ISO 180/1A"
    },
    {
      "label": "Melting Temperature",
      "value": "165",
      "unit": "degC",
      "method": "ISO 11357"
    },
    {
      "label": "Heat Deflection Temperature",
      "value": "115",
      "unit": "degC",
      "method": "ISO 75-2, 1.8 MPa"
    },
    {
      "label": "Coefficient of Linear Thermal Expansion, CLTE",
      "value": "9",
      "unit": "10^-5/degC",
      "method": "ISO 11359"
    },
    {
      "label": "Volume Resistivity",
      "value": "1e14",
      "unit": "ohm.cm",
      "method": "Internal Method"
    },
    {
      "label": "Surface Resistivity",
      "value": "1e16",
      "unit": "ohm",
      "method": "Internal Method"
    },
    {
      "label": "Dielectric Strength",
      "value": "20",
      "unit": "kV/mm",
      "method": "Internal Method"
    },
    {
      "label": "Drying Temperature",
      "value": "85",
      "unit": "degC",
      "method": "Injection Molding"
    },
    {
      "label": "Drying Time",
      "value": "4",
      "unit": "h",
      "method": "Injection Molding"
    },
    {
      "label": "Suggested Max Moisture",
      "value": "0.2-0.4",
      "unit": "%"
    },
    {
      "label": "Hopper Temperature",
      "value": "95",
      "unit": "degC",
      "method": "Injection Molding"
    },
    {
      "label": "Rear Temperature",
      "value": "165",
      "unit": "degC",
      "method": "Injection Molding"
    },
    {
      "label": "Middle Temperature",
      "value": "175",
      "unit": "degC",
      "method": "Injection Molding"
    },
    {
      "label": "Front Temperature",
      "value": "185",
      "unit": "degC",
      "method": "Injection Molding"
    },
    {
      "label": "Nozzle Temperature",
      "value": "190",
      "unit": "degC",
      "method": "Injection Molding"
    },
    {
      "label": "Melt Temperature",
      "value": "200",
      "unit": "degC",
      "method": "Injection Molding"
    },
    {
      "label": "Mold Temperature",
      "value": "40-60",
      "unit": "degC",
      "method": "Injection Molding"
    }
  ],
  "tds": {
    "status": "data-only"
  }
}

File: content/catalog/products/pom/enm1040-high-wear-resistant-pom.json
{
  "schemaVersion": 1,
  "kind": "product",
  "id": "product:enm1040-high-wear-resistant-pom",
  "sortOrder": 11,
  "slug": "enm1040-high-wear-resistant-pom",
  "grade": "ENM1040",
  "title": "ENM1040 High Wear-Resistant POM Compound",
  "polymer": "POM",
  "family": "Wear-Resistant POM Compound",
  "category": "Wear-Resistant POM Compound",
  "mfi": {
    "value": 7,
    "display": "7 g/10 min"
  },
  "colors": [
    "Natural"
  ],
  "description": "High wear-resistant POM compound with a special wear-resistant additive package for sliding and functional molded parts.",
  "features": [
    "Special wear-resistant additive",
    "Wear-modified POM",
    "Balanced molding performance"
  ],
  "applications": [
    "Sliding parts",
    "Gears",
    "Functional molded parts",
    "Industrial molded parts"
  ],
  "documents": [
    "TDS",
    "SDS",
    "COA",
    "REACH",
    "RoHS"
  ],
  "properties": [
    {
      "label": "Density",
      "value": "1.36",
      "unit": "g/cm3",
      "method": "ISO 1183"
    },
    {
      "label": "Melt Flow Rate (MFI)",
      "value": "7",
      "unit": "g/10 min",
      "method": "ISO 1133, 195 °C/2.16 kg"
    },
    {
      "label": "Molding Shrinkage",
      "value": "1.8-2.0",
      "unit": "%",
      "method": "Internal Method"
    },
    {
      "label": "Water Absorption",
      "value": "0.1",
      "unit": "%",
      "method": "ISO 62"
    },
    {
      "label": "Tensile Strength",
      "value": "53",
      "unit": "MPa",
      "method": "ISO 527"
    },
    {
      "label": "Tensile Strain at Break",
      "value": "22",
      "unit": "%",
      "method": "ISO 527"
    },
    {
      "label": "Flexural Strength",
      "value": "72",
      "unit": "MPa",
      "method": "ISO 178"
    },
    {
      "label": "Flexural Modulus",
      "value": "2200",
      "unit": "MPa",
      "method": "ISO 178"
    },
    {
      "label": "Charpy Notched Impact Strength",
      "value": "6",
      "unit": "kJ/m2",
      "method": "ISO 179/1eA"
    },
    {
      "label": "Izod Notched Impact Strength",
      "value": "5.5",
      "unit": "kJ/m2",
      "method": "ISO 180/1A"
    },
    {
      "label": "Melting Temperature",
      "value": "165",
      "unit": "degC",
      "method": "ISO 11357"
    },
    {
      "label": "Heat Deflection Temperature",
      "value": "90",
      "unit": "degC",
      "method": "ISO 75-2, 1.8 MPa"
    },
    {
      "label": "Coefficient of Linear Thermal Expansion, CLTE",
      "value": "13",
      "unit": "10^-5/degC",
      "method": "ISO 11359"
    },
    {
      "label": "Volume Resistivity",
      "value": "1e14",
      "unit": "ohm.cm",
      "method": "Internal Method"
    },
    {
      "label": "Surface Resistivity",
      "value": "1e16",
      "unit": "ohm",
      "method": "Internal Method"
    },
    {
      "label": "Dielectric Strength",
      "value": "N/A",
      "unit": "kV/mm",
      "method": "Internal Method"
    },
    {
      "label": "Drying Temperature",
      "value": "85",
      "unit": "degC",
      "method": "Injection Molding"
    },
    {
      "label": "Drying Time",
      "value": "4",
      "unit": "h",
      "method": "Injection Molding"
    },
    {
      "label": "Suggested Max Moisture",
      "value": "0.2-0.4",
      "unit": "%"
    },
    {
      "label": "Hopper Temperature",
      "value": "95",
      "unit": "degC",
      "method": "Injection Molding"
    },
    {
      "label": "Rear Temperature",
      "value": "165",
      "unit": "degC",
      "method": "Injection Molding"
    },
    {
      "label": "Middle Temperature",
      "value": "175",
      "unit": "degC",
      "method": "Injection Molding"
    },
    {
      "label": "Front Temperature",
      "value": "185",
      "unit": "degC",
      "method": "Injection Molding"
    },
    {
      "label": "Nozzle Temperature",
      "value": "190",
      "unit": "degC",
      "method": "Injection Molding"
    },
    {
      "label": "Melt Temperature",
      "value": "200",
      "unit": "degC",
      "method": "Injection Molding"
    },
    {
      "label": "Mold Temperature",
      "value": "40-60",
      "unit": "degC",
      "method": "Injection Molding"
    }
  ],
  "tds": {
    "status": "data-only"
  }
}
