Repository: xts09/taiyi-pom-site

# Catalog Content

Product content belongs under `products/<source>/`, one JSON file per grade.
Do not edit files under `src/generated/`; run `npm run catalog:generate` instead.

TDS PDFs use this path and filename pattern:

`public/documents/tds/<polymer>/taiyi-<grade>-tds-en-r<revision>.pdf`

Grade pages are indexable by default. Set `seo.indexable` to `false` only for a
real grade record that should remain available to users but stay out of search
results and the sitemap. Aliases redirect permanently to the canonical `slug`.

File: content/catalog/products/pom/epaf100a-high-wear-resistant-pom.json
{
  "schemaVersion": 1,
  "kind": "product",
  "id": "product:epaf100a-high-wear-resistant-pom",
  "sortOrder": 9,
  "slug": "epaf100a-high-wear-resistant-pom",
  "grade": "EPAF100A",
  "title": "EPAF100A High Wear-Resistant POM Compound",
  "polymer": "POM",
  "family": "Wear-Resistant POM Compound",
  "category": "Wear-Resistant POM Compound",
  "mfi": {
    "value": 3.7,
    "display": "3.7 g/10 min"
  },
  "colors": [
    "Natural"
  ],
  "description": "Aramid-fiber modified high wear-resistant POM compound for molded parts that need improved stiffness, wear resistance, and heat resistance.",
  "features": [
    "10% aramid fiber content",
    "Wear-modified POM",
    "Higher HDT performance"
  ],
  "applications": [
    "Automotive functional parts",
    "Electrical and electronic components",
    "Sanitary fittings",
    "Industrial molded parts"
  ],
  "documents": [
    "TDS",
    "SDS",
    "COA",
    "REACH",
    "RoHS"
  ],
  "properties": [
    {
      "label": "Density",
      "value": "1.41",
      "unit": "g/cm3",
      "method": "ISO 1183"
    },
    {
      "label": "Melt Flow Rate (MFI)",
      "value": "3.7",
      "unit": "g/10 min",
      "method": "ISO 1133, 195 °C/2.16 kg"
    },
    {
      "label": "Molding Shrinkage",
      "value": "1.0-1.1",
      "unit": "%",
      "method": "Internal Method"
    },
    {
      "label": "Water Absorption",
      "value": "0.2",
      "unit": "%",
      "method": "ISO 62"
    },
    {
      "label": "Tensile Strength",
      "value": "80",
      "unit": "MPa",
      "method": "ISO 527"
    },
    {
      "label": "Tensile Strain at Break",
      "value": "6",
      "unit": "%",
      "method": "ISO 527"
    },
    {
      "label": "Flexural Strength",
      "value": "110",
      "unit": "MPa",
      "method": "ISO 178"
    },
    {
      "label": "Flexural Modulus",
      "value": "3200",
      "unit": "MPa",
      "method": "ISO 178"
    },
    {
      "label": "Charpy Notched Impact Strength",
      "value": "5",
      "unit": "kJ/m2",
      "method": "ISO 179/1eA"
    },
    {
      "label": "Izod Notched Impact Strength",
      "value": "N/A",
      "unit": "kJ/m2",
      "method": "ISO 180/1A"
    },
    {
      "label": "Melting Temperature",
      "value": "165",
      "unit": "degC",
      "method": "ISO 11357"
    },
    {
      "label": "Heat Deflection Temperature",
      "value": "136",
      "unit": "degC",
      "method": "ISO 75-2, 1.8 MPa"
    },
    {
      "label": "Coefficient of Linear Thermal Expansion, CLTE",
      "value": "6",
      "unit": "10^-5/degC",
      "method": "ISO 11359"
    },
    {
      "label": "Volume Resistivity",
      "value": "1e14",
      "unit": "ohm.cm",
      "method": "Internal Method"
    },
    {
      "label": "Surface Resistivity",
      "value": "1e16",
      "unit": "ohm",
      "method": "Internal Method"
    },
    {
      "label": "Dielectric Strength",
      "value": "19",
      "unit": "kV/mm",
      "method": "Internal Method"
    },
    {
      "label": "Drying Temperature",
      "value": "95",
      "unit": "degC",
      "method": "Injection Molding"
    },
    {
      "label": "Drying Time",
      "value": "3",
      "unit": "h",
      "method": "Injection Molding"
    },
    {
      "label": "Suggested Max Moisture",
      "value": "0.2-0.4",
      "unit": "%"
    },
    {
      "label": "Hopper Temperature",
      "value": "95",
      "unit": "degC",
      "method": "Injection Molding"
    },
    {
      "label": "Rear Temperature",
      "value": "165",
      "unit": "degC",
      "method": "Injection Molding"
    },
    {
      "label": "Middle Temperature",
      "value": "175",
      "unit": "degC",
      "method": "Injection Molding"
    },
    {
      "label": "Front Temperature",
      "value": "185",
      "unit": "degC",
      "method": "Injection Molding"
    },
    {
      "label": "Nozzle Temperature",
      "value": "190",
      "unit": "degC",
      "method": "Injection Molding"
    },
    {
      "label": "Melt Temperature",
      "value": "200",
      "unit": "degC",
      "method": "Injection Molding"
    },
    {
      "label": "Mold Temperature",
      "value": "50-80",
      "unit": "degC",
      "method": "Injection Molding"
    }
  ],
  "tds": {
    "status": "data-only"
  }
}

File: content/catalog/products/pom/eptl402-high-wear-resistant-pom.json
{
  "schemaVersion": 1,
  "kind": "product",
  "id": "product:eptl402-high-wear-resistant-pom",
  "sortOrder": 10,
  "slug": "eptl402-high-wear-resistant-pom",
  "grade": "EPTL402",
  "title": "EPTL402 PTFE-Filled Wear-Resistant POM Compound",
  "polymer": "POM",
  "family": "Wear-Resistant POM Compound",
  "category": "Wear-Resistant POM Compound",
  "mfi": {
    "value": 7.5,
    "display": "7.5 g/10 min"
  },
  "colors": [
    "Natural"
  ],
  "description": "PTFE-filled POM for bushings, gears and other sliding components where wear and friction are key material-selection factors.",
  "features": [
    "PTFE-filled formulation",
    "Wear-resistant POM",
    "For sliding components"
  ],
  "applications": [
    "Sliding parts",
    "Bushings",
    "Gears",
    "Industrial molded parts"
  ],
  "documents": [
    "TDS",
    "SDS",
    "COA",
    "REACH",
    "RoHS"
  ],
  "properties": [
    {
      "label": "Density",
      "value": "1.5",
      "unit": "g/cm3",
      "method": "ISO 1183"
    },
    {
      "label": "Melt Flow Rate (MFI)",
      "value": "7.5",
      "unit": "g/10 min",
      "method": "ISO 1133, 195 °C/2.16 kg"
    },
    {
      "label": "Molding Shrinkage",
      "value": "1.8-2.0",
      "unit": "%",
      "method": "Internal Method"
    },
    {
      "label": "Water Absorption",
      "value": "0.1",
      "unit": "%",
      "method": "ISO 62"
    },
    {
      "label": "Tensile Strength",
      "value": "42",
      "unit": "MPa",
      "method": "ISO 527"
    },
    {
      "label": "Tensile Strain at Break",
      "value": "25",
      "unit": "%",
      "method": "ISO 527"
    },
    {
      "label": "Flexural Strength",
      "value": "65",
      "unit": "MPa",
      "method": "ISO 178"
    },
    {
      "label": "Flexural Modulus",
      "value": "1650",
      "unit": "MPa",
      "method": "ISO 178"
    },
    {
      "label": "Charpy Notched Impact Strength",
      "value": "5",
      "unit": "kJ/m2",
      "method": "ISO 179/1eA"
    },
    {
      "label": "Izod Notched Impact Strength",
      "value": "4",
      "unit": "kJ/m2",
      "method": "ISO 180/1A"
    },
    {
      "label": "Melting Temperature",
      "value": "165",
      "unit": "degC",
      "method": "ISO 11357"
    },
    {
      "label": "Heat Deflection Temperature",
      "value": "100",
      "unit": "degC",
      "method": "ISO 75-2, 1.8 MPa"
    },
    {
      "label": "Coefficient of Linear Thermal Expansion, CLTE",
      "value": "13",
      "unit": "10^-5/degC",
      "method": "ISO 11359"
    },
    {
      "label": "Volume Resistivity",
      "value": "1e14",
      "unit": "ohm.cm",
      "method": "Internal Method"
    },
    {
      "label": "Surface Resistivity",
      "value": "1e16",
      "unit": "ohm",
      "method": "Internal Method"
    },
    {
      "label": "Dielectric Strength",
      "value": "N/A",
      "unit": "kV/mm",
      "method": "Internal Method"
    },
    {
      "label": "Drying Temperature",
      "value": "85",
      "unit": "degC",
      "method": "Injection Molding"
    },
    {
      "label": "Drying Time",
      "value": "4",
      "unit": "h",
      "method": "Injection Molding"
    },
    {
      "label": "Suggested Max Moisture",
      "value": "0.2-0.4",
      "unit": "%"
    },
    {
      "label": "Hopper Temperature",
      "value": "95",
      "unit": "degC",
      "method": "Injection Molding"
    },
    {
      "label": "Rear Temperature",
      "value": "165",
      "unit": "degC",
      "method": "Injection Molding"
    },
    {
      "label": "Middle Temperature",
      "value": "175",
      "unit": "degC",
      "method": "Injection Molding"
    },
    {
      "label": "Front Temperature",
      "value": "185",
      "unit": "degC",
      "method": "Injection Molding"
    },
    {
      "label": "Nozzle Temperature",
      "value": "190",
      "unit": "degC",
      "method": "Injection Molding"
    },
    {
      "label": "Melt Temperature",
      "value": "200",
      "unit": "degC",
      "method": "Injection Molding"
    },
    {
      "label": "Mold Temperature",
      "value": "40-60",
      "unit": "degC",
      "method": "Injection Molding"
    }
  ],
  "tds": {
    "status": "data-only"
  }
}

File: content/catalog/products/pom/etm090nc-base-pom-resin.json
{
  "schemaVersion": 1,
  "kind": "product",
  "id": "product:etm090nc-base-pom-resin",
  "sortOrder": 0,
  "slug": "etm090nc-base-pom-resin",
  "aliases": [
    "etm090nc-natural-pom-resin"
  ],
  "grade": "ETM090NC",
  "title": "ETM090NC Base POM Resin",
  "polymer": "POM",
  "family": "Base POM Resin",
  "category": "Base POM Resin",
  "mfi": {
    "value": 9,
    "display": "9 g/10 min"
  },
  "colors": [
    "Natural"
  ],
  "description": "Standard base POM resin grade for automotive, electrical, sanitary, and industrial injection molded parts.",
  "features": [
    "Standard grade",
    "Good mechanical strength",
    "Dimensional stability"
  ],
  "applications": [
    "Precision engineering plastic parts",
    "Automotive components",
    "Injection molded parts"
  ],
  "documents": [
    "TDS",
    "SDS",
    "COA",
    "REACH",
    "RoHS"
  ],
  "properties": [
    {
      "label": "Density",
      "value": "1.41",
      "unit": "g/cm3",
      "method": "ISO 1183"
    },
    {
      "label": "Melt Flow Rate (MFI)",
      "value": "9",
      "unit": "g/10 min",
      "method": "ISO 1133, 195 °C/2.16 kg"
    },
    {
      "label": "Molding Shrinkage",
      "value": "1.8-2.0",
      "unit": "%",
      "method": "Internal Method"
    },
    {
      "label": "Water Absorption",
      "value": "0.2",
      "unit": "%",
      "method": "ISO 62"
    },
    {
      "label": "Tensile Strength",
      "value": "60",
      "unit": "MPa",
      "method": "ISO 527"
    },
    {
      "label": "Tensile Strain at Break",
      "value": "30",
      "unit": "%",
      "method": "ISO 527"
    },
    {
      "label": "Flexural Strength",
      "value": "85",
      "unit": "MPa",
      "method": "ISO 178"
    },
    {
      "label": "Flexural Modulus",
      "value": "2500",
      "unit": "MPa",
      "method": "ISO 178"
    },
    {
      "label": "Charpy Notched Impact Strength",
      "value": "7.5",
      "unit": "kJ/m2",
      "method": "ISO 179/1eA"
    },
    {
      "label": "Izod Notched Impact Strength",
      "value": "7",
      "unit": "kJ/m2",
      "method": "ISO 180/1A"
    },
    {
      "label": "Melting Temperature",
      "value": "165",
      "unit": "degC",
      "method": "ISO 11357"
    },
    {
      "label": "Heat Deflection Temperature",
      "value": "95",
      "unit": "degC",
      "method": "ISO 75-2, 1.8 MPa"
    },
    {
      "label": "Coefficient of Linear Thermal Expansion, CLTE",
      "value": "12",
      "unit": "10^-5/degC",
      "method": "ISO 11359"
    },
    {
      "label": "Volume Resistivity",
      "value": "1e14",
      "unit": "ohm.cm",
      "method": "Internal Method"
    },
    {
      "label": "Surface Resistivity",
      "value": "1e16",
      "unit": "ohm",
      "method": "Internal Method"
    },
    {
      "label": "Dielectric Strength",
      "value": "19",
      "unit": "kV/mm",
      "method": "Internal Method"
    },
    {
      "label": "Drying Temperature",
      "value": "85",
      "unit": "degC",
      "method": "Injection Molding"
    },
    {
      "label": "Drying Time",
      "value": "2",
      "unit": "h",
      "method": "Injection Molding"
    },
    {
      "label": "Suggested Max Moisture",
      "value": "0.2-0.4",
      "unit": "%"
    },
    {
      "label": "Hopper Temperature",
      "value": "95",
      "unit": "degC",
      "method": "Injection Molding"
    },
    {
      "label": "Rear Temperature",
      "value": "165",
      "unit": "degC",
      "method": "Injection Molding"
    },
    {
      "label": "Middle Temperature",
      "value": "175",
      "unit": "degC",
      "method": "Injection Molding"
    },
    {
      "label": "Front Temperature",
      "value": "185",
      "unit": "degC",
      "method": "Injection Molding"
    },
    {
      "label": "Nozzle Temperature",
      "value": "190",
      "unit": "degC",
      "method": "Injection Molding"
    },
    {
      "label": "Melt Temperature",
      "value": "200",
      "unit": "degC",
      "method": "Injection Molding"
    },
    {
      "label": "Mold Temperature",
      "value": "30-60",
      "unit": "degC",
      "method": "Injection Molding"
    }
  ],
  "tds": {
    "status": "data-only"
  }
}

File: content/catalog/products/pom/etm090u-uv-resistant-pom.json
{
  "schemaVersion": 1,
  "kind": "product",
  "id": "product:etm090u-uv-resistant-pom",
  "sortOrder": 20,
  "slug": "etm090u-uv-resistant-pom",
  "grade": "ETM090U",
  "title": "ETM090U UV-Resistant POM Compound",
  "polymer": "POM",
  "family": "UV-Resistant POM Compound",
  "category": "UV-Resistant POM Compound",
  "mfi": {
    "value": 9,
    "display": "9 g/10 min"
  },
  "colors": [
    "Natural",
    "Black"
  ],
  "description": "Medium-flow UV-resistant POM compound for automotive, electrical, sanitary, and precision molded parts.",
  "features": [
    "UV-resistant grade",
    "Medium flow",
    "Natural or black color"
  ],
  "applications": [
    "Automotive parts",
    "Electrical and electronic components",
    "Sanitary fittings",
    "Precision parts"
  ],
  "documents": [
    "TDS",
    "SDS",
    "COA",
    "REACH",
    "RoHS"
  ],
  "properties": [
    {
      "label": "Density",
      "value": "1.41",
      "unit": "g/cm3",
      "method": "ISO 1183"
    },
    {
      "label": "Melt Flow Rate (MFI)",
      "value": "9",
      "unit": "g/10 min",
      "method": "ISO 1133, 195 °C/2.16 kg"
    },
    {
      "label": "Molding Shrinkage",
      "value": "1.8-2.0",
      "unit": "%",
      "method": "Internal Method"
    },
    {
      "label": "Water Absorption",
      "value": "0.2",
      "unit": "%",
      "method": "ISO 62"
    },
    {
      "label": "Tensile Strength",
      "value": "61",
      "unit": "MPa",
      "method": "ISO 527"
    },
    {
      "label": "Tensile Strain at Break",
      "value": "29",
      "unit": "%",
      "method": "ISO 527"
    },
    {
      "label": "Tensile Strain at Yield",
      "value": "9",
      "unit": "%",
      "method": "ISO 527"
    },
    {
      "label": "Flexural Strength",
      "value": "85",
      "unit": "MPa",
      "method": "ISO 178"
    },
    {
      "label": "Flexural Modulus",
      "value": "2500",
      "unit": "MPa",
      "method": "ISO 178"
    },
    {
      "label": "Charpy Notched Impact Strength",
      "value": "6",
      "unit": "kJ/m2",
      "method": "ISO 179/1eA"
    },
    {
      "label": "Izod Notched Impact Strength",
      "value": "6.5",
      "unit": "kJ/m2",
      "method": "ISO 180/1A"
    },
    {
      "label": "Melting Temperature",
      "value": "165",
      "unit": "degC",
      "method": "ISO 11357"
    },
    {
      "label": "Heat Deflection Temperature",
      "value": "95",
      "unit": "degC",
      "method": "ISO 75-2, 1.8 MPa"
    },
    {
      "label": "Coefficient of Linear Thermal Expansion, CLTE",
      "value": "12",
      "unit": "10^-5/degC",
      "method": "ISO 11359"
    },
    {
      "label": "Volume Resistivity",
      "value": "1e14",
      "unit": "ohm.cm",
      "method": "Internal Method"
    },
    {
      "label": "Surface Resistivity",
      "value": "1e16",
      "unit": "ohm",
      "method": "Internal Method"
    },
    {
      "label": "Dielectric Strength",
      "value": "19",
      "unit": "kV/mm",
      "method": "Internal Method"
    },
    {
      "label": "Drying Temperature",
      "value": "85",
      "unit": "degC",
      "method": "Injection Molding"
    },
    {
      "label": "Drying Time",
      "value": "2",
      "unit": "h",
      "method": "Injection Molding"
    },
    {
      "label": "Suggested Max Moisture",
      "value": "0.2-0.4",
      "unit": "%"
    },
    {
      "label": "Hopper Temperature",
      "value": "95",
      "unit": "degC",
      "method": "Injection Molding"
    },
    {
      "label": "Rear Temperature",
      "value": "165",
      "unit": "degC",
      "method": "Injection Molding"
    },
    {
      "label": "Middle Temperature",
      "value": "175",
      "unit": "degC",
      "method": "Injection Molding"
    },
    {
      "label": "Front Temperature",
      "value": "185",
      "unit": "degC",
      "method": "Injection Molding"
    },
    {
      "label": "Nozzle Temperature",
      "value": "190",
      "unit": "degC",
      "method": "Injection Molding"
    },
    {
      "label": "Melt Temperature",
      "value": "200",
      "unit": "degC",
      "method": "Injection Molding"
    },
    {
      "label": "Mold Temperature",
      "value": "30-60",
      "unit": "degC",
      "method": "Injection Molding"
    }
  ],
  "tds": {
    "status": "data-only"
  }
}

File: content/catalog/products/pom/etm100pu-uv-resistant-pom.json
{
  "schemaVersion": 1,
  "kind": "product",
  "id": "product:etm100pu-uv-resistant-pom",
  "sortOrder": 21,
  "slug": "etm100pu-uv-resistant-pom",
  "grade": "ETM100PU",
  "title": "ETM100PU UV-Resistant POM Compound",
  "polymer": "POM",
  "family": "UV-Resistant POM Compound",
  "category": "UV-Resistant POM Compound",
  "mfi": {
    "value": 2.8,
    "display": "2.8 g/10 min"
  },
  "colors": [
    "Natural",
    "Black"
  ],
  "description": "High-flow UV-resistant POM compound for automotive, electrical, sanitary, and industrial injection molded parts.",
  "features": [
    "UV-resistant grade",
    "High flow",
    "Natural or black color"
  ],
  "applications": [
    "Automotive parts",
    "Electrical and electronic components",
    "Sanitary fittings",
    "Industrial molded parts"
  ],
  "documents": [
    "TDS",
    "SDS",
    "COA",
    "REACH",
    "RoHS"
  ],
  "properties": [
    {
      "label": "Density",
      "value": "1.41",
      "unit": "g/cm3",
      "method": "ISO 1183"
    },
    {
      "label": "Melt Flow Rate (MFI)",
      "value": "2.8",
      "unit": "g/10 min",
      "method": "ISO 1133, 195 °C/2.16 kg"
    },
    {
      "label": "Molding Shrinkage",
      "value": "1.8-2.0",
      "unit": "%",
      "method": "Internal Method"
    },
    {
      "label": "Water Absorption",
      "value": "0.2",
      "unit": "%",
      "method": "ISO 62"
    },
    {
      "label": "Tensile Strength",
      "value": "68",
      "unit": "MPa",
      "method": "ISO 527"
    },
    {
      "label": "Tensile Strain at Break",
      "value": "42",
      "unit": "%",
      "method": "ISO 527"
    },
    {
      "label": "Flexural Strength",
      "value": "82",
      "unit": "MPa",
      "method": "ISO 178"
    },
    {
      "label": "Flexural Modulus",
      "value": "2600",
      "unit": "MPa",
      "method": "ISO 178"
    },
    {
      "label": "Charpy Notched Impact Strength",
      "value": "12",
      "unit": "kJ/m2",
      "method": "ISO 179/1eA"
    },
    {
      "label": "Izod Notched Impact Strength",
      "value": "13",
      "unit": "kJ/m2",
      "method": "ISO 180/1A"
    },
    {
      "label": "Melting Temperature",
      "value": "170",
      "unit": "degC",
      "method": "ISO 11357"
    },
    {
      "label": "Heat Deflection Temperature",
      "value": "95",
      "unit": "degC",
      "method": "ISO 75-2, 1.8 MPa"
    },
    {
      "label": "Coefficient of Linear Thermal Expansion, CLTE",
      "value": "12",
      "unit": "10^-5/degC",
      "method": "ISO 11359"
    },
    {
      "label": "Volume Resistivity",
      "value": "1e14",
      "unit": "ohm.cm",
      "method": "Internal Method"
    },
    {
      "label": "Surface Resistivity",
      "value": "1e16",
      "unit": "ohm",
      "method": "Internal Method"
    },
    {
      "label": "Dielectric Strength",
      "value": "19",
      "unit": "kV/mm",
      "method": "Internal Method"
    },
    {
      "label": "Drying Temperature",
      "value": "85",
      "unit": "degC",
      "method": "Injection Molding"
    },
    {
      "label": "Drying Time",
      "value": "2",
      "unit": "h",
      "method": "Injection Molding"
    },
    {
      "label": "Suggested Max Moisture",
      "value": "0.2-0.4",
      "unit": "%"
    },
    {
      "label": "Hopper Temperature",
      "value": "95",
      "unit": "degC",
      "method": "Injection Molding"
    },
    {
      "label": "Rear Temperature",
      "value": "165",
      "unit": "degC",
      "method": "Injection Molding"
    },
    {
      "label": "Middle Temperature",
      "value": "175",
      "unit": "degC",
      "method": "Injection Molding"
    },
    {
      "label": "Front Temperature",
      "value": "185",
      "unit": "degC",
      "method": "Injection Molding"
    },
    {
      "label": "Nozzle Temperature",
      "value": "190",
      "unit": "degC",
      "method": "Injection Molding"
    },
    {
      "label": "Melt Temperature",
      "value": "200",
      "unit": "degC",
      "method": "Injection Molding"
    },
    {
      "label": "Mold Temperature",
      "value": "30-60",
      "unit": "degC",
      "method": "Injection Molding"
    }
  ],
  "tds": {
    "status": "data-only"
  }
}

File: content/catalog/products/pom/etm130-base-pom-resin.json
{
  "schemaVersion": 1,
  "kind": "product",
  "id": "product:etm130-base-pom-resin",
  "sortOrder": 1,
  "slug": "etm130-base-pom-resin",
  "aliases": [
    "etm130-natural-pom-resin"
  ],
  "grade": "ETM130",
  "title": "ETM130 Base POM Resin",
  "polymer": "POM",
  "family": "Base POM Resin",
  "category": "Base POM Resin",
  "mfi": {
    "value": 13,
    "display": "13 g/10 min"
  },
  "colors": [
    "Natural"
  ],
  "description": "Medium-flow base POM resin grade for molded parts that need stable processability and balanced mechanical properties.",
  "features": [
    "Standard grade",
    "Injection molding",
    "Balanced mechanical properties"
  ],
  "applications": [
    "Automotive parts",
    "Electronic parts",
    "Bathroom fittings"
  ],
  "documents": [
    "TDS",
    "SDS",
    "COA",
    "REACH",
    "RoHS"
  ],
  "properties": [
    {
      "label": "Density",
      "value": "1.41",
      "unit": "g/cm3",
      "method": "ISO 1183"
    },
    {
      "label": "Melt Flow Rate (MFI)",
      "value": "13",
      "unit": "g/10 min",
      "method": "ISO 1133, 195 °C/2.16 kg"
    },
    {
      "label": "Molding Shrinkage",
      "value": "1.8-2.0",
      "unit": "%",
      "method": "Internal Method"
    },
    {
      "label": "Water Absorption",
      "value": "0.2",
      "unit": "%",
      "method": "ISO 62"
    },
    {
      "label": "Tensile Strength",
      "value": "58",
      "unit": "MPa",
      "method": "ISO 527"
    },
    {
      "label": "Tensile Strain at Break",
      "value": "40",
      "unit": "%",
      "method": "ISO 527"
    },
    {
      "label": "Flexural Strength",
      "value": "78",
      "unit": "MPa",
      "method": "ISO 178"
    },
    {
      "label": "Flexural Modulus",
      "value": "2300",
      "unit": "MPa",
      "method": "ISO 178"
    },
    {
      "label": "Charpy Notched Impact Strength",
      "value": "12.5",
      "unit": "kJ/m2",
      "method": "ISO 179/1eA"
    },
    {
      "label": "Izod Notched Impact Strength",
      "value": "11",
      "unit": "kJ/m2",
      "method": "ISO 180/1A"
    },
    {
      "label": "Melting Temperature",
      "value": "165",
      "unit": "degC",
      "method": "ISO 11357"
    },
    {
      "label": "Heat Deflection Temperature",
      "value": "89",
      "unit": "degC",
      "method": "ISO 75-2, 1.8 MPa"
    },
    {
      "label": "Coefficient of Linear Thermal Expansion, CLTE",
      "value": "12",
      "unit": "10^-5/degC",
      "method": "ISO 11359"
    },
    {
      "label": "Volume Resistivity",
      "value": "1e14",
      "unit": "ohm.cm",
      "method": "Internal Method"
    },
    {
      "label": "Surface Resistivity",
      "value": "1e16",
      "unit": "ohm",
      "method": "Internal Method"
    },
    {
      "label": "Dielectric Strength",
      "value": "19",
      "unit": "kV/mm",
      "method": "Internal Method"
    },
    {
      "label": "Drying Temperature",
      "value": "85",
      "unit": "degC",
      "method": "Injection Molding"
    },
    {
      "label": "Drying Time",
      "value": "2",
      "unit": "h",
      "method": "Injection Molding"
    },
    {
      "label": "Suggested Max Moisture",
      "value": "0.2-0.4",
      "unit": "%"
    },
    {
      "label": "Hopper Temperature",
      "value": "95",
      "unit": "degC",
      "method": "Injection Molding"
    },
    {
      "label": "Rear Temperature",
      "value": "165",
      "unit": "degC",
      "method": "Injection Molding"
    },
    {
      "label": "Middle Temperature",
      "value": "175",
      "unit": "degC",
      "method": "Injection Molding"
    },
    {
      "label": "Front Temperature",
      "value": "185",
      "unit": "degC",
      "method": "Injection Molding"
    },
    {
      "label": "Nozzle Temperature",
      "value": "190",
      "unit": "degC",
      "method": "Injection Molding"
    },
    {
      "label": "Melt Temperature",
      "value": "200",
      "unit": "degC",
      "method": "Injection Molding"
    },
    {
      "label": "Mold Temperature",
      "value": "30-60",
      "unit": "degC",
      "method": "Injection Molding"
    }
  ],
  "tds": {
    "status": "data-only"
  }
}

File: content/catalog/products/pom/etm1500-base-pom-resin.json
{
  "schemaVersion": 1,
  "kind": "product",
  "id": "product:etm1500-base-pom-resin",
  "sortOrder": 5,
  "slug": "etm1500-base-pom-resin",
  "grade": "ETM1500",
  "title": "ETM1500 Base POM Resin",
  "polymer": "POM",
  "family": "Base POM Resin",
  "category": "Base POM Resin",
  "mfi": {
    "value": 150,
    "display": "150 g/10 min"
  },
  "colors": [
    "Natural"
  ],
  "description": "Ultra high-flow base POM resin grade for molded parts that need easier filling and stable processability.",
  "features": [
    "Ultra high flow",
    "Good processability",
    "Natural color"
  ],
  "applications": [
    "Flow-sensitive molded parts",
    "Automotive components",
    "Electrical and electronic parts",
    "Industrial molded parts"
  ],
  "documents": [
    "TDS",
    "SDS",
    "COA",
    "REACH",
    "RoHS"
  ],
  "properties": [
    {
      "label": "Density",
      "value": "1.39",
      "unit": "g/cm3",
      "method": "ISO 1183"
    },
    {
      "label": "Melt Flow Rate (MFI)",
      "value": "150",
      "unit": "g/10 min",
      "method": "ISO 1133, 195 °C/2.16 kg"
    },
    {
      "label": "Molding Shrinkage",
      "value": "1.8-2.0",
      "unit": "%",
      "method": "Internal Method"
    },
    {
      "label": "Water Absorption",
      "value": "0.2",
      "unit": "%",
      "method": "ISO 62"
    },
    {
      "label": "Tensile Strength",
      "value": "55",
      "unit": "MPa",
      "method": "ISO 527"
    },
    {
      "label": "Tensile Strain at Break",
      "value": "5",
      "unit": "%",
      "method": "ISO 527"
    },
    {
      "label": "Flexural Strength",
      "value": "95",
      "unit": "MPa",
      "method": "ISO 178"
    },
    {
      "label": "Flexural Modulus",
      "value": "2550",
      "unit": "MPa",
      "method": "ISO 178"
    },
    {
      "label": "Charpy Notched Impact Strength",
      "value": "4",
      "unit": "kJ/m2",
      "method": "ISO 179/1eA"
    },
    {
      "label": "Izod Notched Impact Strength",
      "value": "3.7",
      "unit": "kJ/m2",
      "method": "ISO 180/1A"
    },
    {
      "label": "Melting Temperature",
      "value": "160",
      "unit": "degC",
      "method": "ISO 11357"
    },
    {
      "label": "Heat Deflection Temperature",
      "value": "105",
      "unit": "degC",
      "method": "ISO 75-2, 1.8 MPa"
    },
    {
      "label": "Coefficient of Linear Thermal Expansion, CLTE",
      "value": "12",
      "unit": "10^-5/degC",
      "method": "ISO 11359"
    },
    {
      "label": "Volume Resistivity",
      "value": "1e14",
      "unit": "ohm.cm",
      "method": "Internal Method"
    },
    {
      "label": "Surface Resistivity",
      "value": "1e16",
      "unit": "ohm",
      "method": "Internal Method"
    },
    {
      "label": "Dielectric Strength",
      "value": "19",
      "unit": "kV/mm",
      "method": "Internal Method"
    },
    {
      "label": "Drying Temperature",
      "value": "85",
      "unit": "degC",
      "method": "Injection Molding"
    },
    {
      "label": "Drying Time",
      "value": "2",
      "unit": "h",
      "method": "Injection Molding"
    },
    {
      "label": "Suggested Max Moisture",
      "value": "0.2-0.4",
      "unit": "%"
    },
    {
      "label": "Hopper Temperature",
      "value": "95",
      "unit": "degC",
      "method": "Injection Molding"
    },
    {
      "label": "Rear Temperature",
      "value": "165",
      "unit": "degC",
      "method": "Injection Molding"
    },
    {
      "label": "Middle Temperature",
      "value": "175",
      "unit": "degC",
      "method": "Injection Molding"
    },
    {
      "label": "Front Temperature",
      "value": "185",
      "unit": "degC",
      "method": "Injection Molding"
    },
    {
      "label": "Nozzle Temperature",
      "value": "190",
      "unit": "degC",
      "method": "Injection Molding"
    },
    {
      "label": "Melt Temperature",
      "value": "200",
      "unit": "degC",
      "method": "Injection Molding"
    },
    {
      "label": "Mold Temperature",
      "value": "30-60",
      "unit": "degC",
      "method": "Injection Molding"
    }
  ],
  "tds": {
    "status": "data-only"
  }
}

File: content/catalog/products/pom/etm1800-base-pom-resin.json
{
  "schemaVersion": 1,
  "kind": "product",
  "id": "product:etm1800-base-pom-resin",
  "sortOrder": 6,
  "slug": "etm1800-base-pom-resin",
  "grade": "ETM1800",
  "title": "ETM1800 Base POM Resin",
  "polymer": "POM",
  "family": "Base POM Resin",
  "category": "Base POM Resin",
  "mfi": {
    "value": 180,
    "display": "180 g/10 min"
  },
  "colors": [
    "Natural"
  ],
  "description": "Ultra high-flow base POM resin grade for injection molding projects requiring maximum flowability.",
  "features": [
    "Ultra high flow",
    "Injection molding",
    "Natural color"
  ],
  "applications": [
    "Flow-sensitive molded parts",
    "Automotive components",
    "Electrical and electronic parts",
    "Industrial molded parts"
  ],
  "documents": [
    "TDS",
    "SDS",
    "COA",
    "REACH",
    "RoHS"
  ],
  "properties": [
    {
      "label": "Density",
      "value": "1.39",
      "unit": "g/cm3",
      "method": "ISO 1183"
    },
    {
      "label": "Melt Flow Rate (MFI)",
      "value": "180",
      "unit": "g/10 min",
      "method": "ISO 1133, 195 °C/2.16 kg"
    },
    {
      "label": "Molding Shrinkage",
      "value": "1.8-2.0",
      "unit": "%",
      "method": "Internal Method"
    },
    {
      "label": "Water Absorption",
      "value": "0.2",
      "unit": "%",
      "method": "ISO 62"
    },
    {
      "label": "Tensile Strength",
      "value": "55",
      "unit": "MPa",
      "method": "ISO 527"
    },
    {
      "label": "Tensile Strain at Break",
      "value": "5",
      "unit": "%",
      "method": "ISO 527"
    },
    {
      "label": "Flexural Strength",
      "value": "95",
      "unit": "MPa",
      "method": "ISO 178"
    },
    {
      "label": "Flexural Modulus",
      "value": "2550",
      "unit": "MPa",
      "method": "ISO 178"
    },
    {
      "label": "Charpy Notched Impact Strength",
      "value": "4",
      "unit": "kJ/m2",
      "method": "ISO 179/1eA"
    },
    {
      "label": "Izod Notched Impact Strength",
      "value": "3.7",
      "unit": "kJ/m2",
      "method": "ISO 180/1A"
    },
    {
      "label": "Melting Temperature",
      "value": "160",
      "unit": "degC",
      "method": "ISO 11357"
    },
    {
      "label": "Heat Deflection Temperature",
      "value": "105",
      "unit": "degC",
      "method": "ISO 75-2, 1.8 MPa"
    },
    {
      "label": "Coefficient of Linear Thermal Expansion, CLTE",
      "value": "12",
      "unit": "10^-5/degC",
      "method": "ISO 11359"
    },
    {
      "label": "Volume Resistivity",
      "value": "1e14",
      "unit": "ohm.cm",
      "method": "Internal Method"
    },
    {
      "label": "Surface Resistivity",
      "value": "1e16",
      "unit": "ohm",
      "method": "Internal Method"
    },
    {
      "label": "Dielectric Strength",
      "value": "19",
      "unit": "kV/mm",
      "method": "Internal Method"
    },
    {
      "label": "Drying Temperature",
      "value": "85",
      "unit": "degC",
      "method": "Injection Molding"
    },
    {
      "label": "Drying Time",
      "value": "2",
      "unit": "h",
      "method": "Injection Molding"
    },
    {
      "label": "Suggested Max Moisture",
      "value": "0.2-0.4",
      "unit": "%"
    },
    {
      "label": "Hopper Temperature",
      "value": "95",
      "unit": "degC",
      "method": "Injection Molding"
    },
    {
      "label": "Rear Temperature",
      "value": "165",
      "unit": "degC",
      "method": "Injection Molding"
    },
    {
      "label": "Middle Temperature",
      "value": "175",
      "unit": "degC",
      "method": "Injection Molding"
    },
    {
      "label": "Front Temperature",
      "value": "185",
      "unit": "degC",
      "method": "Injection Molding"
    },
    {
      "label": "Nozzle Temperature",
      "value": "190",
      "unit": "degC",
      "method": "Injection Molding"
    },
    {
      "label": "Melt Temperature",
      "value": "200",
      "unit": "degC",
      "method": "Injection Molding"
    },
    {
      "label": "Mold Temperature",
      "value": "30-60",
      "unit": "degC",
      "method": "Injection Molding"
    }
  ],
  "tds": {
    "status": "data-only"
  }
}

File: content/catalog/products/pom/etm270-base-pom-resin.json
{
  "schemaVersion": 1,
  "kind": "product",
  "id": "product:etm270-base-pom-resin",
  "sortOrder": 2,
  "slug": "etm270-base-pom-resin",
  "aliases": [
    "etm270-natural-pom-resin"
  ],
  "grade": "ETM270",
  "title": "ETM270 Base POM Resin",
  "polymer": "POM",
  "family": "Base POM Resin",
  "category": "Base POM Resin",
  "mfi": {
    "value": 27,
    "display": "27 g/10 min"
  },
  "colors": [
    "Natural"
  ],
  "description": "High-flow base POM resin grade for thin-wall molded parts, precision components, and general injection applications.",
  "features": [
    "Higher flow",
    "Good processability",
    "Injection molding"
  ],
  "applications": [
    "Thin-wall molded parts",
    "Precision components",
    "General molded parts"
  ],
  "documents": [
    "TDS",
    "SDS",
    "COA",
    "REACH",
    "RoHS"
  ],
  "properties": [
    {
      "label": "Density",
      "value": "1.41",
      "unit": "g/cm3",
      "method": "ISO 1183"
    },
    {
      "label": "Melt Flow Rate (MFI)",
      "value": "27",
      "unit": "g/10 min",
      "method": "ISO 1133, 195 °C/2.16 kg"
    },
    {
      "label": "Molding Shrinkage",
      "value": "1.8-2.0",
      "unit": "%",
      "method": "Internal Method"
    },
    {
      "label": "Water Absorption",
      "value": "0.2",
      "unit": "%",
      "method": "ISO 62"
    },
    {
      "label": "Tensile Strength",
      "value": "62",
      "unit": "MPa",
      "method": "ISO 527"
    },
    {
      "label": "Tensile Strain at Break",
      "value": "25",
      "unit": "%",
      "method": "ISO 527"
    },
    {
      "label": "Flexural Strength",
      "value": "90",
      "unit": "MPa",
      "method": "ISO 178"
    },
    {
      "label": "Flexural Modulus",
      "value": "2700",
      "unit": "MPa",
      "method": "ISO 178"
    },
    {
      "label": "Charpy Notched Impact Strength",
      "value": "5.3",
      "unit": "kJ/m2",
      "method": "ISO 179/1eA"
    },
    {
      "label": "Izod Notched Impact Strength",
      "value": "5.5",
      "unit": "kJ/m2",
      "method": "ISO 180/1A"
    },
    {
      "label": "Melting Temperature",
      "value": "165",
      "unit": "degC",
      "method": "ISO 11357"
    },
    {
      "label": "Heat Deflection Temperature",
      "value": "100",
      "unit": "degC",
      "method": "ISO 75-2, 1.8 MPa"
    },
    {
      "label": "Coefficient of Linear Thermal Expansion, CLTE",
      "value": "12",
      "unit": "10^-5/degC",
      "method": "ISO 11359"
    },
    {
      "label": "Volume Resistivity",
      "value": "1e14",
      "unit": "ohm.cm",
      "method": "Internal Method"
    },
    {
      "label": "Surface Resistivity",
      "value": "1e16",
      "unit": "ohm",
      "method": "Internal Method"
    },
    {
      "label": "Dielectric Strength",
      "value": "19",
      "unit": "kV/mm",
      "method": "Internal Method"
    },
    {
      "label": "Drying Temperature",
      "value": "85",
      "unit": "degC",
      "method": "Injection Molding"
    },
    {
      "label": "Drying Time",
      "value": "2",
      "unit": "h",
      "method": "Injection Molding"
    },
    {
      "label": "Suggested Max Moisture",
      "value": "0.2-0.4",
      "unit": "%"
    },
    {
      "label": "Hopper Temperature",
      "value": "95",
      "unit": "degC",
      "method": "Injection Molding"
    },
    {
      "label": "Rear Temperature",
      "value": "165",
      "unit": "degC",
      "method": "Injection Molding"
    },
    {
      "label": "Middle Temperature",
      "value": "175",
      "unit": "degC",
      "method": "Injection Molding"
    },
    {
      "label": "Front Temperature",
      "value": "185",
      "unit": "degC",
      "method": "Injection Molding"
    },
    {
      "label": "Nozzle Temperature",
      "value": "190",
      "unit": "degC",
      "method": "Injection Molding"
    },
    {
      "label": "Melt Temperature",
      "value": "200",
      "unit": "degC",
      "method": "Injection Molding"
    },
    {
      "label": "Mold Temperature",
      "value": "30-60",
      "unit": "degC",
      "method": "Injection Molding"
    }
  ],
  "tds": {
    "status": "data-only"
  }
}

File: content/catalog/products/pom/etm270h-wear-resistant-pom.json
{
  "schemaVersion": 1,
  "kind": "product",
  "id": "product:etm270h-wear-resistant-pom",
  "sortOrder": 8,
  "slug": "etm270h-wear-resistant-pom",
  "grade": "ETM270H",
  "title": "ETM270H Wear-Resistant POM Compound",
  "polymer": "POM",
  "family": "Wear-Resistant POM Compound",
  "category": "Wear-Resistant POM Compound",
  "mfi": {
    "value": 27,
    "display": "27 g/10 min"
  },
  "colors": [
    "Natural"
  ],
  "description": "Wear-modified POM for sliding and moving parts with tensile and flexural requirements. Compare the relevant mechanical data alongside contact wear and clearance retention.",
  "features": [
    "High flow",
    "Wear resistance",
    "Suitable for sliding applications"
  ],
  "applications": [
    "Gears",
    "Sliding parts",
    "Bushings",
    "Functional molded parts"
  ],
  "documents": [
    "TDS",
    "SDS",
    "COA",
    "REACH",
    "RoHS"
  ],
  "properties": [
    {
      "label": "Density",
      "value": "1.41",
      "unit": "g/cm3",
      "method": "ISO 1183"
    },
    {
      "label": "Molding Shrinkage",
      "value": "1.8-2.0",
      "unit": "%",
      "method": "Internal Method"
    },
    {
      "label": "Tensile Strength",
      "value": "72",
      "unit": "MPa",
      "method": "ISO 527"
    },
    {
      "label": "Flexural Strength",
      "value": "95",
      "unit": "MPa",
      "method": "ISO 178"
    },
    {
      "label": "Flexural Modulus",
      "value": "2900",
      "unit": "MPa",
      "method": "ISO 178"
    },
    {
      "label": "Charpy Notched Impact Strength",
      "value": "5.3",
      "unit": "kJ/m2",
      "method": "ISO 179/1eA"
    },
    {
      "label": "Heat Deflection Temperature",
      "value": "96",
      "unit": "degC",
      "method": "ISO 75-2, 1.8 MPa"
    },
    {
      "label": "Volume Resistivity",
      "value": "1e14",
      "unit": "ohm.cm",
      "method": "Internal Method"
    },
    {
      "label": "Surface Resistivity",
      "value": "1e16",
      "unit": "ohm",
      "method": "Internal Method"
    },
    {
      "label": "Suggested Max Moisture",
      "value": "0.2-0.4",
      "unit": "%"
    }
  ],
  "tds": {
    "status": "data-only"
  }
}
