Repository: xts09/taiyi-pom-site

# Catalog Content

Product content belongs under `products/<source>/`, one JSON file per grade.
Do not edit files under `src/generated/`; run `npm run catalog:generate` instead.

TDS PDFs use this path and filename pattern:

`public/documents/tds/<polymer>/taiyi-<grade>-tds-en-r<revision>.pdf`

Grade pages are indexable by default. Set `seo.indexable` to `false` only for a
real grade record that should remain available to users but stay out of search
results and the sitemap. Aliases redirect permanently to the canonical `slug`.

File: content/catalog/products/pom/etm450-base-pom-resin.json
{
  "schemaVersion": 1,
  "kind": "product",
  "id": "product:etm450-base-pom-resin",
  "sortOrder": 3,
  "slug": "etm450-base-pom-resin",
  "grade": "ETM450",
  "title": "ETM450 Base POM Resin",
  "polymer": "POM",
  "family": "Base POM Resin",
  "category": "Base POM Resin",
  "mfi": {
    "value": 45,
    "display": "45 g/10 min"
  },
  "colors": [
    "Natural"
  ],
  "description": "High-flow base POM resin grade for automotive parts, electrical components, sanitary fittings, and precision parts.",
  "features": [
    "High flow",
    "Injection molding",
    "Precision part applications"
  ],
  "applications": [
    "Automotive parts",
    "Electrical and electronic components",
    "Sanitary fittings",
    "Precision parts"
  ],
  "documents": [
    "TDS",
    "SDS",
    "COA",
    "REACH",
    "RoHS"
  ],
  "properties": [
    {
      "label": "Density",
      "value": "1.41",
      "unit": "g/cm3",
      "method": "ISO 1183"
    },
    {
      "label": "Melt Flow Rate (MFI)",
      "value": "45",
      "unit": "g/10 min",
      "method": "ISO 1133, 195 °C/2.16 kg"
    },
    {
      "label": "Molding Shrinkage",
      "value": "1.8-2.0",
      "unit": "%",
      "method": "Internal Method"
    },
    {
      "label": "Water Absorption",
      "value": "0.2",
      "unit": "%",
      "method": "ISO 62"
    },
    {
      "label": "Tensile Strength",
      "value": "62",
      "unit": "MPa",
      "method": "ISO 527"
    },
    {
      "label": "Tensile Strain at Break",
      "value": "23",
      "unit": "%",
      "method": "ISO 527"
    },
    {
      "label": "Flexural Strength",
      "value": "98",
      "unit": "MPa",
      "method": "ISO 178"
    },
    {
      "label": "Flexural Modulus",
      "value": "2750",
      "unit": "MPa",
      "method": "ISO 178"
    },
    {
      "label": "Charpy Notched Impact Strength",
      "value": "7",
      "unit": "kJ/m2",
      "method": "ISO 179/1eA"
    },
    {
      "label": "Izod Notched Impact Strength",
      "value": "6.5",
      "unit": "kJ/m2",
      "method": "ISO 180/1A"
    },
    {
      "label": "Melting Temperature",
      "value": "165",
      "unit": "degC",
      "method": "ISO 11357"
    },
    {
      "label": "Heat Deflection Temperature",
      "value": "105",
      "unit": "degC",
      "method": "ISO 75-2, 1.8 MPa"
    },
    {
      "label": "Coefficient of Linear Thermal Expansion, CLTE",
      "value": "12",
      "unit": "10^-5/degC",
      "method": "ISO 11359"
    },
    {
      "label": "Volume Resistivity",
      "value": "1e14",
      "unit": "ohm.cm",
      "method": "Internal Method"
    },
    {
      "label": "Surface Resistivity",
      "value": "1e16",
      "unit": "ohm",
      "method": "Internal Method"
    },
    {
      "label": "Dielectric Strength",
      "value": "19",
      "unit": "kV/mm",
      "method": "Internal Method"
    },
    {
      "label": "Drying Temperature",
      "value": "85",
      "unit": "degC",
      "method": "Injection Molding"
    },
    {
      "label": "Drying Time",
      "value": "2",
      "unit": "h",
      "method": "Injection Molding"
    },
    {
      "label": "Suggested Max Moisture",
      "value": "0.2-0.4",
      "unit": "%"
    },
    {
      "label": "Hopper Temperature",
      "value": "95",
      "unit": "degC",
      "method": "Injection Molding"
    },
    {
      "label": "Rear Temperature",
      "value": "165",
      "unit": "degC",
      "method": "Injection Molding"
    },
    {
      "label": "Middle Temperature",
      "value": "175",
      "unit": "degC",
      "method": "Injection Molding"
    },
    {
      "label": "Front Temperature",
      "value": "185",
      "unit": "degC",
      "method": "Injection Molding"
    },
    {
      "label": "Nozzle Temperature",
      "value": "190",
      "unit": "degC",
      "method": "Injection Molding"
    },
    {
      "label": "Melt Temperature",
      "value": "200",
      "unit": "degC",
      "method": "Injection Molding"
    },
    {
      "label": "Mold Temperature",
      "value": "30-60",
      "unit": "degC",
      "method": "Injection Molding"
    }
  ],
  "tds": {
    "status": "data-only"
  }
}

File: content/catalog/products/pom/etm750-base-pom-resin.json
{
  "schemaVersion": 1,
  "kind": "product",
  "id": "product:etm750-base-pom-resin",
  "sortOrder": 4,
  "slug": "etm750-base-pom-resin",
  "grade": "ETM750",
  "title": "ETM750 Base POM Resin",
  "polymer": "POM",
  "family": "Base POM Resin",
  "category": "Base POM Resin",
  "mfi": {
    "value": 75,
    "display": "75 g/10 min"
  },
  "colors": [
    "Natural"
  ],
  "description": "Very high-flow POM resin grade for thin-wall and flow-sensitive injection-molded parts.",
  "features": [
    "Very high flow",
    "For thin-wall molding",
    "Injection molding",
    "Natural color"
  ],
  "applications": [
    "Thin-wall molded parts",
    "Automotive components",
    "Electrical and electronic parts",
    "Industrial molded parts"
  ],
  "documents": [
    "TDS",
    "SDS",
    "COA",
    "REACH",
    "RoHS"
  ],
  "properties": [
    {
      "label": "Density",
      "value": "1.41",
      "unit": "g/cm3",
      "method": "ISO 1183"
    },
    {
      "label": "Melt Flow Rate (MFI)",
      "value": "75",
      "unit": "g/10 min",
      "method": "ISO 1133, 195 °C/2.16 kg"
    },
    {
      "label": "Molding Shrinkage",
      "value": "1.8-2.0",
      "unit": "%",
      "method": "Internal Method"
    },
    {
      "label": "Water Absorption",
      "value": "0.2",
      "unit": "%",
      "method": "ISO 62"
    },
    {
      "label": "Tensile Strength",
      "value": "60",
      "unit": "MPa",
      "method": "ISO 527"
    },
    {
      "label": "Tensile Strain at Break",
      "value": "10",
      "unit": "%",
      "method": "ISO 527"
    },
    {
      "label": "Flexural Strength",
      "value": "95",
      "unit": "MPa",
      "method": "ISO 178"
    },
    {
      "label": "Flexural Modulus",
      "value": "2750",
      "unit": "MPa",
      "method": "ISO 178"
    },
    {
      "label": "Charpy Notched Impact Strength",
      "value": "5",
      "unit": "kJ/m2",
      "method": "ISO 179/1eA"
    },
    {
      "label": "Izod Notched Impact Strength",
      "value": "4",
      "unit": "kJ/m2",
      "method": "ISO 180/1A"
    },
    {
      "label": "Melting Temperature",
      "value": "165",
      "unit": "degC",
      "method": "ISO 11357"
    },
    {
      "label": "Heat Deflection Temperature",
      "value": "100",
      "unit": "degC",
      "method": "ISO 75-2, 1.8 MPa"
    },
    {
      "label": "Coefficient of Linear Thermal Expansion, CLTE",
      "value": "12",
      "unit": "10^-5/degC",
      "method": "ISO 11359"
    },
    {
      "label": "Volume Resistivity",
      "value": "1e14",
      "unit": "ohm.cm",
      "method": "Internal Method"
    },
    {
      "label": "Surface Resistivity",
      "value": "1e16",
      "unit": "ohm",
      "method": "Internal Method"
    },
    {
      "label": "Dielectric Strength",
      "value": "19",
      "unit": "kV/mm",
      "method": "Internal Method"
    },
    {
      "label": "Drying Temperature",
      "value": "85",
      "unit": "degC",
      "method": "Injection Molding"
    },
    {
      "label": "Drying Time",
      "value": "2",
      "unit": "h",
      "method": "Injection Molding"
    },
    {
      "label": "Suggested Max Moisture",
      "value": "0.2-0.4",
      "unit": "%"
    },
    {
      "label": "Hopper Temperature",
      "value": "95",
      "unit": "degC",
      "method": "Injection Molding"
    },
    {
      "label": "Rear Temperature",
      "value": "165",
      "unit": "degC",
      "method": "Injection Molding"
    },
    {
      "label": "Middle Temperature",
      "value": "175",
      "unit": "degC",
      "method": "Injection Molding"
    },
    {
      "label": "Front Temperature",
      "value": "185",
      "unit": "degC",
      "method": "Injection Molding"
    },
    {
      "label": "Nozzle Temperature",
      "value": "190",
      "unit": "degC",
      "method": "Injection Molding"
    },
    {
      "label": "Melt Temperature",
      "value": "200",
      "unit": "degC",
      "method": "Injection Molding"
    },
    {
      "label": "Mold Temperature",
      "value": "30-60",
      "unit": "degC",
      "method": "Injection Molding"
    }
  ],
  "tds": {
    "status": "data-only"
  },
  "seo": {
    "title": "ETM750 High-Flow POM for Injection Molding | Taiyi Polymer",
    "description": "ETM750 is a very high-flow POM grade for thin-wall and flow-sensitive injection-molded parts. Review technical data and request sample evaluation."
  }
}

File: content/catalog/products/pom/xt-100-base-pom-resin.json
{
  "schemaVersion": 1,
  "kind": "product",
  "id": "product:xt-100-base-pom-resin",
  "sortOrder": 7,
  "slug": "xt-100-base-pom-resin",
  "grade": "XT-100",
  "title": "XT-100 Base POM Resin",
  "polymer": "POM",
  "family": "Base POM Resin",
  "category": "Base POM Resin",
  "mfi": {
    "value": 9,
    "display": "9 g/10 min"
  },
  "colors": [
    "Natural"
  ],
  "description": "Low-density, high-impact POM resin grade for precision and general injection-molded parts.",
  "features": [
    "Low-density POM",
    "Impact-modified POM",
    "Injection molding",
    "Natural color"
  ],
  "applications": [
    "Precision engineering plastic parts",
    "Automotive components",
    "Electrical and electronic parts",
    "Industrial molded parts"
  ],
  "documents": [
    "TDS",
    "SDS",
    "COA",
    "REACH",
    "RoHS"
  ],
  "properties": [
    {
      "label": "Density",
      "value": "1.39",
      "unit": "g/cm3",
      "method": "ISO 1183"
    },
    {
      "label": "Melt Flow Rate (MFI)",
      "value": "9",
      "unit": "g/10 min",
      "method": "ISO 1133, 195 °C/2.16 kg"
    },
    {
      "label": "Ash Content",
      "value": "0",
      "unit": "%",
      "method": "Internal Method"
    },
    {
      "label": "Molding Shrinkage",
      "value": "1.8-2.0",
      "unit": "%",
      "method": "Internal Method"
    },
    {
      "label": "Water Absorption",
      "value": "0.1",
      "unit": "%",
      "method": "ISO 62"
    },
    {
      "label": "Tensile Strength",
      "value": "58",
      "unit": "MPa",
      "method": "ISO 527"
    },
    {
      "label": "Tensile Strain at Break",
      "value": "35",
      "unit": "%",
      "method": "ISO 527"
    },
    {
      "label": "Flexural Strength",
      "value": "90",
      "unit": "MPa",
      "method": "ISO 178"
    },
    {
      "label": "Flexural Modulus",
      "value": "2450",
      "unit": "MPa",
      "method": "ISO 178"
    },
    {
      "label": "Charpy Notched Impact Strength",
      "value": "8.5",
      "unit": "kJ/m2",
      "method": "ISO 179/1eA"
    },
    {
      "label": "Izod Notched Impact Strength",
      "value": "7.8",
      "unit": "kJ/m2",
      "method": "ISO 180/1A"
    },
    {
      "label": "Melting Temperature",
      "value": "165",
      "unit": "degC",
      "method": "ISO 11357"
    },
    {
      "label": "Heat Deflection Temperature",
      "value": "90",
      "unit": "degC",
      "method": "ISO 75-2, 1.8 MPa"
    },
    {
      "label": "Coefficient of Linear Thermal Expansion, CLTE",
      "value": "9",
      "unit": "10^-5/degC",
      "method": "ISO 11359"
    },
    {
      "label": "Volume Resistivity",
      "value": "1e14",
      "unit": "ohm.cm",
      "method": "Internal Method"
    },
    {
      "label": "Surface Resistivity",
      "value": "1e16",
      "unit": "ohm",
      "method": "Internal Method"
    },
    {
      "label": "Dielectric Strength",
      "value": "19",
      "unit": "kV/mm",
      "method": "Internal Method"
    },
    {
      "label": "Drying Temperature",
      "value": "85",
      "unit": "degC",
      "method": "Injection Molding"
    },
    {
      "label": "Drying Time",
      "value": "4",
      "unit": "h",
      "method": "Injection Molding"
    },
    {
      "label": "Suggested Max Moisture",
      "value": "0.2-0.4",
      "unit": "%"
    },
    {
      "label": "Hopper Temperature",
      "value": "95",
      "unit": "degC",
      "method": "Injection Molding"
    },
    {
      "label": "Rear Temperature",
      "value": "165",
      "unit": "degC",
      "method": "Injection Molding"
    },
    {
      "label": "Middle Temperature",
      "value": "175",
      "unit": "degC",
      "method": "Injection Molding"
    },
    {
      "label": "Front Temperature",
      "value": "185",
      "unit": "degC",
      "method": "Injection Molding"
    },
    {
      "label": "Nozzle Temperature",
      "value": "190",
      "unit": "degC",
      "method": "Injection Molding"
    },
    {
      "label": "Melt Temperature",
      "value": "200",
      "unit": "degC",
      "method": "Injection Molding"
    },
    {
      "label": "Mold Temperature",
      "value": "50-70",
      "unit": "degC",
      "method": "Injection Molding"
    }
  ],
  "tds": {
    "status": "data-only"
  },
  "seo": {
    "title": "XT-100 Low-Density High-Impact POM | Taiyi Polymer",
    "description": "XT-100 is a low-density, high-impact POM grade for precision and general injection-molded parts. Review data and request a sample."
  }
}
